Repository: anthony-wang/BestPractices

# BestPractices

Things that you should (and should *not*) do in your Materials Informatics research.

This is a repository containing the relevant Python code and Jupyter notebooks to the publication "Machine Learning for Materials Scientists: An introductory guide towards best practices".

These notebooks are included to illustrate a hypothetical Machine Learning project in materials science created following best practices.
The goal of this project is to predict the heat capacity of materials given a chemical composition and condition (the measurement temperature).

To read the main publication for which these notebooks are made, please see:

Wang, Anthony Yu-Tung; Murdock, Ryan J.; Kauwe, Steven K.; Oliynyk, Anton O.; Gurlo, Aleksander; Brgoch, Jakoah; Persson, Kristin A.; Sparks, Taylor D. (2020): [Machine Learning for Materials Scientists: An introductory guide towards best practices](https://doi.org/10.26434/chemrxiv.12249752).

## How to cite
Please cite the following work if you choose to adopt or adapt the methods mentioned in this editorial:

Wang, Anthony Yu-Tung; Murdock, Ryan J.; Kauwe, Steven K.; Oliynyk, Anton O.; Gurlo, Aleksander; Brgoch, Jakoah; Persson, Kristin A.; Sparks, Taylor D. (2020): [Machine Learning for Materials Scientists: An introductory guide towards best practices](https://doi.org/10.26434/chemrxiv.12249752). ChemRxiv. Preprint. https://doi.org/10.26434/chemrxiv.12249752

BibTeX format:
```bibtex
@article{Wang2020bestpractices,
 author = {Wang, Anthony Yu-Tung and Murdock, Ryan J. and Kauwe, Steven K. and Oliynyk, Anton O. and Gurlo, Aleksander and Brgoch, Jakoah and Persson, Kristin A. and Sparks, Taylor D.},
 date = {2020},
 title = {Machine Learning for Materials Scientists: An introductory guide towards best practices},
 url = {https://doi.org/10.26434/chemrxiv.12249752},
 doi = {10.26434/chemrxiv.12249752}
}
```

### Clone or download this GitHub repository
Do one of the following:

* [Clone this repository](https://github.com/anthony-wang/BestPractices.git) to a directory of your choice on your computer.
* [Download an archive of this repository](https://github.com/anthony-wang/BestPractices/archive/master.zip) and extract it to a directory of your choice on your computer.

## Opening the Jupyter notebooks
We will be using [Jupyter notebooks](https://jupyter.org/) to demonstrate some of the concepts and workflows described in the paper.

Jupyter notebooks give you an interactive development environment, and shows you your code, your code outputs (e.g. calculation results, processed data, visualizations) as well as other rich media (such as text, HTML, images, equations, even LaTeX!) together in a notebook-style environment. Jupyter notebooks are commonly used in the machine learning field.

You should have installed the packages required by Jupyter notebooks already if you followed the steps above to create the `bestpractices` environment.

In that case, you can start Jupyter by following these steps:
1. Navigate to the project directory (from above).
1. Open Anaconda prompt in this directory.
1. Run the following command from Anaconda prompt to start a Jupyter notebook server: `jupyter notebook`
1. Your web browser should open automatically and navigate to the Jupyter notebook webpage that has been created by the Jupyter notebook server. If not, you can look in the Anaconda prompt and find a line that says:
	- The Jupyter Notebook is running at: ```http://localhost:8888/?token=<token>``` (or something similar)
	- Navigate to this address using your favorite web browser to access the Jupyter notebooks
1. In the Jupyter notebook webpage, navigate to the `notebooks` directory and click on a Jupyter notebook to start the notebook
	- We recommend you to start with the first notebook, which provides an overview of the example ML project and the contents of the following notebooks.

## Using the Jupyter notebooks
Jupyter notebooks are composed of several types of "cells", the most import types being code cells ("Code") and text cells ("Markdown").
You can edit code cells by clicking inside the cell and editing the code.
To edit text cells, double click inside the cell and then edit the text. You can use [Markdown-style formatting](https://jupyter-notebook.readthedocs.io/en/stable/examples/Notebook/Working%20With%20Markdown%20Cells.html?highlight=markdown).

You can navigate a Jupyter notebook by using your mouse or your keyboard arrow keys.

Some other handy keyboard shortcuts to know:

| Keyboard shortcut | Description |
| --- | --- |
| `Ctrl + Enter` | Run the contents of a cell |
| `Shift + Enter` | Run the contents of a cell, and then advance to the next cell |
| `Ctrl + S` | Save |

For more information about how to use Jupyter notebooks, you can consult the [official Jupyter Notebook documentation](https://jupyter-notebook.readthedocs.io/en/stable/notebook.html) as well as the wealth of available information online.

File: data/cp_data_demo.csv (part 1 of 3)
FORMULA,CONDITION: Temperature (K),PROPERTY: Heat Capacity (J/mol K)
B2O3,1400.0,134.306
B2O3,1300.0,131.29399999999998
B2O3,1200.0,128.072
B2O3,1100.0,124.516
B2O3,1000.0,120.625
B2O3,900.0,116.19
B2O3,800.0,111.169
B2O3,723.0,106.69200000000001
B2O3,700.0,105.228
B2O3,600.0,98.115
B2O3,500.0,89.287
B2O3,400.0,77.94800000000001
B2O3,300.0,62.927
B2O3,298.0,62.588
Be1I2,1400.0,89.34100000000001
Be1I2,1300.0,89.115
Be1I2,1200.0,88.78
Be1I2,1100.0,88.337
Be1I2,1000.0,87.789
Be1I2,900.0,87.132
Be1I2,800.0,86.366
Be1I2,753.0,85.944
Be1I2,700.0,
Be1I2,600.0,84.19
Be1I2,500.0,81.638
Be1I2,400.0,76.868
Be1I2,300.0,69.128
Be1I2,298.0,68.961
Be1F3Li1,1100.0,192.46400000000003
Be1F3Li1,1000.0,179.912
Be1F3Li1,900.0,167.36
Be1F3Li1,800.0,154.808
Be1F3Li1,700.0,142.256
Be1F3Li1,650.0,135.98
Be1F3Li1,600.0,129.704
Be1F3Li1,500.0,117.152
Be1F3Li1,400.0,104.6
Be1F3Li1,300.0,92.04799999999999
Be1F3Li1,298.0,91.816
Al1Cl4K1,900.0,199.995
Al1Cl4K1,800.0,196.648
Al1Cl4K1,700.0,190.79
Al1Cl4K1,600.0,183.176
Al1Cl4K1,500.0,174.305
Al1Cl4K1,400.0,165.477
Al1Cl4K1,300.0,156.649
Al1Cl4K1,298.0,156.482
Al2Be1O4,2300.0,248.548
Al2Be1O4,2200.0,233.09799999999998
Al2Be1O4,2146.0,226.25
Al2Be1O4,2100.0,220.19
Al2Be1O4,2000.0,209.49
Al2Be1O4,1900.0,201.57
Al2Be1O4,1800.0,195.79
Al2Be1O4,1700.0,191.56
Al2Be1O4,1600.0,188.41
Al2Be1O4,1500.0,185.91
Al2Be1O4,1400.0,183.75
Al2Be1O4,1300.0,181.67
Al2Be1O4,1200.0,179.48
Al2Be1O4,1100.0,177.03
Al2Be1O4,1000.0,174.2
Al2Be1O4,900.0,170.87
Al2Be1O4,800.0,166.83
Al2Be1O4,700.0,161.75
Al2Be1O4,600.0,154.97
Al2Be1O4,500.0,145.25
Al2Be1O4,400.0,130.28
Al2Be1O4,300.0,105.94
Al2Be1O4,298.0,105.38
B2H4O4,1400.0,258.99
B2H4O4,1300.0,253.801
B2H4O4,1200.0,247.442
B2H4O4,1100.0,239.99400000000003
B2H4O4,1000.0,231.333
B2H4O4,900.0,221.459
B2H4O4,800.0,210.41299999999998
B2H4O4,700.0,197.025
B2H4O4,600.0,181.71099999999998
B2H4O4,500.0,163.762
B2H4O4,400.0,143.135
B2H4O4,300.0,116.775
B2H4O4,298.0,116.19
B2Mg1,1900.0,92.242
B2Mg1,1800.0,90.249
B2Mg1,1700.0,88.162
B2Mg1,1600.0,85.98100000000001
B2Mg1,1500.0,83.64299999999999
B2Mg1,1400.0,81.17
B2Mg1,1300.0,78.795
B2Mg1,1200.0,76.442
B2Mg1,1100.0,74.078
B2Mg1,1000.0,71.714
B2Mg1,900.0,69.16199999999999
B2Mg1,800.0,66.52600000000001
B2Mg1,700.0,64.015
B2Mg1,600.0,61.379
B2Mg1,500.0,58.409
B2Mg1,400.0,54.391999999999996
B2Mg1,300.0,47.865
B2Mg1,298.0,47.823
Be1F2,1200.0,87.529
Be1F2,1100.0,84.182
Be1F2,1000.0,80.835
Be1F2,900.0,77.488
Be1F2,825.0,74.977
Be1F2,800.0,74.14
Be1F2,700.0,70.793
Be1F2,600.0,67.446
Be1F2,500.0,76.048
Be1F2,500.0,76.048
Be1F2,500.0,64.09899999999999
Be1F2,400.0,62.522
Be1F2,300.0,52.028
Be1F2,298.0,51.818999999999996
B1H4Na1,1900.0,133.679
B1H4Na1,1800.0,133.553
B1H4Na1,1700.0,133.511
B1H4Na1,1600.0,133.428
B1H4Na1,1500.0,133.30200000000002
B1H4Na1,1400.0,133.135
B1H4Na1,1300.0,132.675
B1H4Na1,1200.0,131.754
B1H4Na1,1100.0,130.039
B1H4Na1,1000.0,127.445
B1H4Na1,900.0,124.265
B1H4Na1,800.0,120.24799999999999
B1H4Na1,700.0,115.26899999999999
B1H4Na1,600.0,108.617
B1H4Na1,500.0,101.79700000000001
B1H4Na1,400.0,94.55799999999999
B1H4Na1,300.0,86.64200000000001
B1H4Na1,298.0,86.48299999999999
Br2Ca1,1400.0,103.387
Br2Ca1,1300.0,99.412
Br2Ca1,1200.0,95.56299999999999
Br2Ca1,1100.0,91.92200000000001
Br2Ca1,1015.0,89.036
Br2Ca1,1000.0,88.617
Br2Ca1,900.0,85.85600000000001
Br2Ca1,800.0,83.471
Br2Ca1,700.0,81.63
Br2Ca1,600.0,80.5
Br2Ca1,500.0,79.454
Br2Ca1,400.0,77.99
Br2Ca1,300.0,75.124
Br2Ca1,298.0,75.04
Al1N1,2900.0,51.845
Al1N1,2800.0,51.806999999999995
Al1N1,2700.0,51.765
Al1N1,2600.0,51.718
Al1N1,2500.0,51.666000000000004
Al1N1,2400.0,51.608999999999995
Al1N1,2300.0,51.543
Al1N1,2200.0,51.468999999999994
Al1N1,2100.0,51.385
Al1N1,2000.0,51.29
Al1N1,1900.0,51.18
Al1N1,1800.0,51.052
Al1N1,1700.0,50.903
Al1N1,1600.0,50.728
Al1N1,1500.0,50.521
Al1N1,1400.0,50.272
Al1N1,1300.0,49.97
Al1N1,1200.0,49.598
Al1N1,1100.0,49.136
Al1N1,1000.0,48.55
Al1N1,900.0,47.792
Al1N1,800.0,46.791000000000004
Al1N1,700.0,45.434
Al1N1,600.0,43.538000000000004
Al1N1,500.0,40.799
Al1N1,400.0,36.692
Al1N1,300.0,30.254
Al1N1,298.0,30.096999999999998
Al1Cl6Na3,298.0,244.136
Al1Cl6Na3,1900.0,334.825
Al1Cl6Na3,1800.0,332.21
Al1Cl6Na3,1700.0,329.385
Al1Cl6Na3,1600.0,326.35200000000003
Al1Cl6Na3,1500.0,322.796
Al1Cl6Na3,1400.0,318.82099999999997
Al1Cl6Na3,1300.0,314.741
Al1Cl6Na3,1200.0,310.453
Al1Cl6Na3,1100.0,305.72
Al1Cl6Na3,1000.0,300.62
Al1Cl6Na3,900.0,294.972
Al1Cl6Na3,800.0,288.69599999999997
Al1Cl6Na3,700.0,281.165
Al1Cl6Na3,600.0,273.006
Al1Cl6Na3,500.0,264.01
Al1Cl6Na3,400.0,254.387
Al1Cl6Na3,300.0,244.513
Ba1H2O2,900.0,134.892
Ba1H2O2,800.0,130.834
Ba1H2O2,700.0,126.775
Ba1H2O2,681.15,126.022
Ba1H2O2,600.0,122.71700000000001
Ba1H2O2,500.0,118.65799999999999
Ba1H2O2,400.0,112.633
Ba1H2O2,300.0,101.79700000000001
Ba1H2O2,298.0,101.62899999999999
Al1Br3,298.0,100.57799999999999
Al1Br3,1400.0,124.934
Al1Br3,1300.0,124.851
Al1Br3,1200.0,124.76700000000001
Al1Br3,1100.0,124.68299999999999
Al1Br3,1000.0,124.6
Al1Br3,900.0,124.516
Al1Br3,800.0,124.432
Al1Br3,700.0,124.348
Al1Br3,600.0,124.265
Al1Br3,500.0,123.846
Al1Br3,400.0,117.78
Al1Br3,370.6,113.07799999999999
Al1Br3,300.0,100.816
Br3Zr1,1900.0,106.566
Br3Zr1,1800.0,106.525
Br3Zr1,1700.0,106.48299999999999
Br3Zr1,1600.0,106.441
Br3Zr1,1500.0,106.399
Br3Zr1,1400.0,106.35700000000001
Br3Zr1,1300.0,106.315
Br3Zr1,1200.0,106.23200000000001
Br3Zr1,1100.0,106.148
Br3Zr1,1000.0,106.064
Br3Zr1,900.0,105.855
Br3Zr1,800.0,105.43700000000001
Br3Zr1,700.0,105.01799999999999
Br3Zr1,600.0,104.6
Br3Zr1,500.0,103.76299999999999
Br3Zr1,400.0,102.508
Br3Zr1,300.0,99.56200000000001
Br3Zr1,298.0,99.48299999999999
Br2Ti1,1400.0,91.32
Br2Ti1,1300.0,90.17399999999999
Br2Ti1,1200.0,89.027
Br2Ti1,1100.0,87.881
Br2Ti1,1000.0,86.734
Br2Ti1,900.0,85.588
Br2Ti1,800.0,84.441
Br2Ti1,700.0,83.295
Br2Ti1,600.0,82.149
Br2Ti1,500.0,81.002
Br2Ti1,400.0,79.85600000000001
Br2Ti1,300.0,78.709
Br2Ti1,298.0,78.688
B1Ti1,3900.0,55.94
B1Ti1,3800.0,55.806000000000004
B1Ti1,3700.0,55.672
B1Ti1,3600.0,55.538000000000004
B1Ti1,3500.0,55.405
B1Ti1,3400.0,55.271
B1Ti1,3300.0,55.137
B1Ti1,3200.0,55.003
B1Ti1,3100.0,54.869
B1Ti1,3000.0,54.735
B1Ti1,2900.0,54.601000000000006
B1Ti1,2800.0,54.467
B1Ti1,2700.0,54.333
B1Ti1,2600.0,54.2
B1Ti1,2500.0,54.066
B1Ti1,2400.0,53.931999999999995
B1Ti1,2300.0,53.798
B1Ti1,2200.0,53.663999999999994
B1Ti1,2100.0,53.53
B1Ti1,2000.0,53.396
B1Ti1,1900.0,53.262
B1Ti1,1800.0,53.128
B1Ti1,1700.0,52.995
B1Ti1,1600.0,52.861000000000004
B1Ti1,1500.0,52.727
B1Ti1,1400.0,52.593
B1Ti1,1300.0,52.458999999999996
B1Ti1,1200.0,52.325
B1Ti1,1100.0,52.191
B1Ti1,1000.0,51.915
B1Ti1,900.0,51.488
B1Ti1,800.0,50.911
B1Ti1,700.0,50.123999999999995
B1Ti1,600.0,48.568000000000005
B1Ti1,500.0,45.714
B1Ti1,400.0,40.334
B1Ti1,300.0,29.916
B1Ti1,298.0,29.673000000000002
Be2O4Si1,2900.0,194.58900000000003
Be2O4Si1,2800.0,193.702
Be2O4Si1,2700.0,192.815
Be2O4Si1,2600.0,191.928
Be2O4Si1,2500.0,191.041
Be2O4Si1,2400.0,190.15400000000002
Be2O4Si1,2300.0,189.267
Be2O4Si1,2200.0,188.38
Be2O4Si1,2100.0,187.493
Be2O4Si1,2000.0,186.606
Be2O4Si1,1900.0,185.68599999999998
Be2O4Si1,1800.0,184.74900000000002
Be2O4Si1,1700.0,183.803
Be2O4Si1,1600.0,182.84900000000002
Be2O4Si1,1500.0,181.887
Be2O4Si1,1400.0,180.916
Be2O4Si1,1300.0,179.636
Be2O4Si1,1200.0,178.197
Be2O4Si1,1100.0,176.356
Be2O4Si1,1000.0,174.054
Be2O4Si1,900.0,170.74900000000002
Be2O4Si1,800.0,166.021
Be2O4Si1,700.0,158.866
Be2O4Si1,600.0,149.16
Be2O4Si1,500.0,136.942
Be2O4Si1,400.0,120.75
Be2O4Si1,300.0,96.098
Be2O4Si1,298.0,95.56299999999999
Br2Pb1,900.0,101.62100000000001
Br2Pb1,800.0,97.34100000000001
Br2Pb1,700.0,93.061
Br2Pb1,600.0,88.78399999999999
Br2Pb1,500.0,84.684
Br2Pb1,400.0,81.253
Br2Pb1,300.0,79.613
Br2Pb1,298.0,79.578
Al1,298.0,24.209
Al1,1100.0,36.722
Al1,1000.0,34.358000000000004
Al1,933.45,32.959
Al1,900.0,32.308
Al1,800.0,30.561999999999998
Al1,700.0,29.1
Al1,600.0,27.886
Al1,500.0,26.842
Al1,450.0,26.335
Al1,400.0,25.784000000000002
Al1,350.0,25.113000000000003
Al1,300.0,24.247
Br2Hg2,1400.0,125.14299999999999
Br2Hg2,1300.0,124.209
Br2Hg2,1200.0,123.47
Br2Hg2,1100.0,122.539
Br2Hg2,1000.0,121.545
Br2Hg2,900.0,120.416
Br2Hg2,800.0,119.118
Br2Hg2,700.0,117.529
Br2Hg2,600.0,115.604
Br2Hg2,500.0,113.052
Br2Hg2,400.0,109.62100000000001
Br2Hg2,300.0,104.70299999999999
Br2Hg2,298.0,104.6
B1H3O3,298.0,81.337
B1H3O3,1400.0,181.27900000000002
B1H3O3,1300.0,177.653
B1H3O3,1200.0,173.218
B1H3O3,1100.0,167.97400000000002
B1H3O3,1000.0,161.921
B1H3O3,900.0,155.017
B1H3O3,800.0,147.27700000000002
B1H3O3,700.0,137.915
B1H3O3,600.0,127.194
B1H3O3,500.0,114.64200000000001
B1H3O3,400.0,100.20700000000001
B1H3O3,300.0,81.755
Br3Ti1,1400.0,172.015
Br3Ti1,1300.0,168.755
Br3Ti1,1200.0,165.111
Br3Ti1,1100.0,161.084
Br3Ti1,1000.0,156.673
Br3Ti1,900.0,151.879
Br3Ti1,800.0,147.27700000000002
Br3Ti1,700.0,137.21
Br3Ti1,600.0,125.507
Br3Ti1,500.0,114.709
Br3Ti1,400.0,105.818
Br3Ti1,300.0,101.77600000000001
Br3Ti1,298.0,101.705
C1Cu1N1,900.0,80.249
C1Cu1N1,800.0,78.032
C1Cu1N1,700.0,75.689
C1Cu1N1,600.0,73.13600000000001
C1Cu1N1,500.0,70.249
C1Cu1N1,400.0,66.735
C1Cu1N1,300.0,62.195
C1Cu1N1,298.0,61.023999999999994
B1,298.0,11.315
B1,2700.0,31.778000000000002
B1,2600.0,31.456999999999997
B1,2500.0,31.133000000000003
B1,2400.0,30.805999999999997
B1,2350.0,30.641
B1,2300.0,30.475
B1,2200.0,30.14
B1,2100.0,29.799
B1,2000.0,29.451999999999998
B1,1900.0,29.096999999999998
B1,1800.0,28.732
B1,1700.0,28.355999999999998
B1,1600.0,27.965999999999998
B1,1500.0,27.557
B1,1400.0,27.125
B1,1300.0,26.663
B1,1200.0,26.160999999999998
B1,1100.0,25.605999999999998
B1,1000.0,24.978
B1,900.0,24.245
B1,800.0,23.361
B1,700.0,22.249000000000002
B1,600.0,20.778000000000002
B1,500.0,18.722
B1,450.0,17.361
B1,400.0,15.693
B1,350.0,13.654000000000002
B1,300.0,11.405
Al1F6Na3,298.0,215.727
Al1F6Na3,1100.0,332.461
Al1F6Na3,1000.0,318.582
Al1F6Na3,900.0,304.691
Al1F6Na3,836.0,295.809
Al1F6Na3,800.0,290.78
Al1F6Na3,700.0,276.822
Al1F6Na3,600.0,262.793
Al1F6Na3,500.0,248.63400000000001
Al1F6Na3,400.0,236.37900000000002
Al1F6Na3,300.0,216.21200000000002
Ca1H2O2,900.0,116.022
Ca1H2O2,800.0,113.512
Ca1H2O2,700.0,110.709
Ca1H2O2,600.0,107.445
Ca1H2O2,500.0,103.931
Ca1H2O2,400.0,98.40799999999999
Ca1H2O2,300.0,87.78
Ca1H2O2,298.0,87.48700000000001
B2Be3O6,298.0,139.746
B2Be3O6,2900.0,332.754
B2Be3O6,2800.0,330.829
B2Be3O6,2700.0,328.904
B2Be3O6,2600.0,327.105
B2Be3O6,2500.0,325.18
B2Be3O6,2400.0,323.423
B2Be3O6,2300.0,321.582
B2Be3O6,2200.0,319.658
B2Be3O6,2100.0,317.649
B2Be3O6,2000.0,315.474
B2Be3O6,1900.0,313.382
B2Be3O6,1800.0,311.20599999999996
B2Be3O6,1700.0,308.905
B2Be3O6,1600.0,306.72900000000004
B2Be3O6,1500.0,304.553
B2Be3O6,1400.0,302.21
B2Be3O6,1300.0,299.574
B2Be3O6,1200.0,296.395
B2Be3O6,1100.0,292.211
B2Be3O6,1000.0,286.269
B2Be3O6,900.0,277.567
B2Be3O6,800.0,264.805
B2Be3O6,700.0,247.567
B2Be3O6,600.0,226.605
B2Be3O6,500.0,202.84
B2Be3O6,400.0,175.017
B2Be3O6,300.0,140.415
Al1Cl4Na1,298.0,154.975
Al1Cl4Na1,900.0,197.27599999999998
Al1Cl4Na1,800.0,193.51
Al1Cl4Na1,700.0,189.11700000000002
Al1Cl4Na1,600.0,182.422
Al1Cl4Na1,500.0,174.054
Al1Cl4Na1,400.0,164.808
Al1Cl4Na1,300.0,154.808
Al1Cl6K3,298.0,248.90599999999998
Al1Cl6K3,1900.0,341.36199999999997
Al1Cl6K3,1800.0,339.32199999999995
Al1Cl6K3,1700.0,336.969
Al1Cl6K3,1600.0,334.30199999999996
Al1Cl6K3,1500.0,331.32
Al1Cl6K3,1400.0,328.026
Al1Cl6K3,1300.0,324.103
Al1Cl6K3,1200.0,319.658
Al1Cl6K3,1100.0,314.532
Al1Cl6K3,1000.0,308.779
Al1Cl6K3,900.0,302.88
Al1Cl6K3,800.0,295.809
Al1Cl6K3,700.0,287.85900000000004
Al1Cl6K3,600.0,279.491
Al1Cl6K3,500.0,269.659
Al1Cl6K3,400.0,259.157
Al1Cl6K3,300.0,249.283
C0.98Nb1,2900.0,62.174
C0.98Nb1,2800.0,61.672
C0.98Nb1,2700.0,61.17
C0.98Nb1,2600.0,60.668
C0.98Nb1,2500.0,60.166000000000004
C0.98Nb1,2400.0,59.663999999999994
C0.98Nb1,2300.0,59.162
C0.98Nb1,2200.0,58.66
C0.98Nb1,2100.0,58.158
C0.98Nb1,2000.0,57.656000000000006
C0.98Nb1,1900.0,57.153
C0.98Nb1,1800.0,56.651
C0.98Nb1,1700.0,56.13399999999999
C0.98Nb1,1600.0,55.605
C0.98Nb1,1500.0,55.06100000000001
C0.98Nb1,1400.0,54.504
C0.98Nb1,1300.0,53.931999999999995
C0.98Nb1,1200.0,53.303999999999995
C0.98Nb1,1100.0,52.635
C0.98Nb1,1000.0,51.923
C0.98Nb1,900.0,51.086999999999996
C0.98Nb1,800.0,50.123999999999995
C0.98Nb1,700.0,48.911
C0.98Nb1,600.0,47.363
C0.98Nb1,500.0,45.145
C0.98Nb1,400.0,41.882
C0.98Nb1,300.0,36.38
C0.98Nb1,298.0,36.233000000000004
Br2Hg1,1400.0,107.587
Br2Hg1,1300.0,104.65899999999999
Br2Hg1,1200.0,101.73
Br2Hg1,1100.0,98.801
Br2Hg1,1000.0,95.87200000000001
Br2Hg1,900.0,92.943
Br2Hg1,800.0,90.015
Br2Hg1,700.0,87.086
Br2Hg1,600.0,84.15700000000001
Br2Hg1,500.0,81.206
Br2Hg1,400.0,78.321
Br2Hg1,300.0,75.366
Br2Hg1,298.0,75.312
Al1Cl1O1,298.0,56.902
Al1Cl1O1,2900.0,83.052
Al1Cl1O1,2800.0,83.052
Al1Cl1O1,2700.0,83.052
Al1Cl1O1,2600.0,83.052
Al1Cl1O1,2500.0,83.052
Al1Cl1O1,2400.0,83.052
Al1Cl1O1,2300.0,83.036
Al1Cl1O1,2200.0,83.01100000000001
Al1Cl1O1,2100.0,82.958
Al1Cl1O1,2000.0,82.885
Al1Cl1O1,1900.0,82.77
Al1Cl1O1,1800.0,82.62
Al1Cl1O1,1700.0,82.435
Al1Cl1O1,1600.0,82.21600000000001
Al1Cl1O1,1500.0,81.961
Al1Cl1O1,1400.0,81.672
Al1Cl1O1,1300.0,81.243
Al1Cl1O1,1200.0,80.709
Al1Cl1O1,1100.0,80.04
Al1Cl1O1,1000.0,79.245
Al1Cl1O1,900.0,78.168
Al1Cl1O1,800.0,76.86
Al1Cl1O1,700.0,74.977
Al1Cl1O1,600.0,72.634
Al1Cl1O1,500.0,69.203
Al1Cl1O1,400.0,64.308
Al1Cl1O1,300.0,57.111999999999995
Cl1H4N1O4,1400.0,347.066
Cl1H4N1O4,1300.0,333.816
Cl1H4N1O4,1200.0,317.98400000000004
Cl1H4N1O4,1100.0,299.569
Cl1H4N1O4,1000.0,278.57099999999997
Cl1H4N1O4,900.0,258.45599999999996
Cl1H4N1O4,800.0,238.07
Cl1H4N1O4,700.0,217.81900000000002
Cl1H4N1O4,600.0,197.56799999999998
Cl1H4N1O4,513.15,171.628
Cl1H4N1O4,513.15,179.99599999999998
Cl1H4N1O4,500.0,168.95
Cl1H4N1O4,400.0,148.69899999999998
Cl1H4N1O4,300.0,128.44899999999998
Cl1H4N1O4,298.0,128.072
Be1F4Li2,1400.0,299.55400000000003
Be1F4Li2,1300.0,284.64
Be1F4Li2,1200.0,269.72900000000004
Be1F4Li2,1100.0,254.81900000000002
Be1F4Li2,1000.0,239.91099999999997
Be1F4Li2,900.0,225.00400000000002
Be1F4Li2,800.0,210.1
Be1F4Li2,732.2,199.995
Be1F4Li2,700.0,195.18400000000003
Be1F4Li2,600.0,180.247
Be1F4Li2,500.0,165.352
Be1F4Li2,400.0,150.457
Be1F4Li2,300.0,135.52
Be1F4Li2,298.0,135.269
C1Mg1O3,900.0,127.61200000000001
C1Mg1O3,800.0,122.256
C1Mg1O3,700.0,116.23200000000001
C1Mg1O3,600.0,109.035
C1Mg1O3,500.0,100.061
C1Mg1O3,400.0,89.855
C1Mg1O3,300.0,76.501
C1Mg1O3,298.0,76.21
Br1H4N1,1400.0,174.264
Br1H4N1,1300.0,168.127
Br1H4N1,1200.0,161.502
Br1H4N1,1100.0,154.102
Br1H4N1,1000.0,146.02200000000002
Br1H4N1,900.0,136.817
Br1H4N1,800.0,126.775
Br1H4N1,700.0,115.06
Br1H4N1,600.0,102.42399999999999
Br1H4N1,500.0,87.195
Br1H4N1,411.0,92.844
Br1H4N1,411.0,72.867
Br1H4N1,400.0,92.71700000000001
Br1H4N1,300.0,88.89299999999999
Br1H4N1,298.0,88.676
Ca1I2,1400.0,98.91
Ca1I2,1300.0,96.943
Ca1I2,1200.0,94.977
Ca1I2,1100.0,93.0
Ca1I2,1052.0,92.04799999999999
Ca1I2,1000.0,91.00200000000001
Ca1I2,900.0,89.036
Ca1I2,800.0,87.069
Ca1I2,700.0,85.103
Ca1I2,600.0,83.13600000000001
Ca1I2,500.0,81.17
Ca1I2,400.0,79.161
Ca1I2,300.0,77.195
Ca1I2,298.0,77.157
Al1F6Li3,298.0,202.50599999999997
Al1F6Li3,1500.0,357.73199999999997
Al1F6Li3,1400.0,347.272
Al1F6Li3,1300.0,336.81199999999995
Al1F6Li3,1200.0,326.35200000000003
Al1F6Li3,1100.0,315.892
Al1F6Li3,1058.0,311.499
Al1F6Li3,1000.0,305.432
Al1F6Li3,978.0,303.131
Al1F6Li3,978.0,303.131
Al1F6Li3,900.0,294.972
Al1F6Li3,848.0,289.533
Al1F6Li3,848.0,289.533
Al1F6Li3,800.0,284.512
Al1F6Li3,748.0,279.073
Al1F6Li3,748.0,279.073
Al1F6Li3,700.0,274.052
Al1F6Li3,600.0,262.295
Al1F6Li3,500.0,248.111
Al1F6Li3,400.0,229.86900000000003
Al1F6Li3,300.0,203.13299999999998
Br4Mo1,900.0,144.4
Br4Mo1,800.0,142.674
Br4Mo1,700.0,140.844
Br4Mo1,600.0,138.909
Br4Mo1,500.0,136.817
Br4Mo1,400.0,135.143
Br4Mo1,300.0,133.093
Br4Mo1,298.0,133.05100000000002
Ba1,298.0,28.096
Ba1,1400.0,39.066
Ba1,1300.0,39.066
Ba1,1200.0,39.066
Ba1,1100.0,39.066
Ba1,1000.0,39.066
Ba1,1000.0,39.066
Ba1,900.0,39.066
Ba1,800.0,39.066
Ba1,768.13,48.103
Ba1,768.13,39.066
Ba1,700.0,42.363
Ba1,600.0,33.941
Ba1,582.53,54.4
Ba1,582.53,32.468
Ba1,500.0,43.744
Ba1,450.0,38.031
Ba1,400.0,33.229
Ba1,350.0,29.898000000000003
Ba1,300.0,28.142
Br4Ti1,1400.0,133.779
Br4Ti1,1300.0,133.779
Br4Ti1,1200.0,133.779
Br4Ti1,1100.0,133.779
Br4Ti1,1000.0,133.779
Br4Ti1,900.0,133.779
Br4Ti1,800.0,133.779
Br4Ti1,700.0,133.779
Br4Ti1,600.0,133.779
Br4Ti1,500.0,133.779
Br4Ti1,400.0,133.779
Br4Ti1,311.4,133.779
Br4Ti1,300.0,131.815
Br4Ti1,298.0,131.503
Ba1Br2,298.0,77.015
Ba1Br2,1400.0,100.839
Ba1Br2,1300.0,98.675
Ba1Br2,1200.0,96.512
Ba1Br2,1130.0,95.00200000000001
Ba1Br2,1100.0,94.353
Ba1Br2,1000.0,92.19
Ba1Br2,900.0,90.027
Ba1Br2,800.0,87.86399999999999
Ba1Br2,700.0,85.70100000000001
Ba1Br2,600.0,83.542
Ba1Br2,500.0,81.37899999999999
Ba1Br2,400.0,79.21600000000001
Ba1Br2,300.0,77.053
Be1O4S1,298.0,85.697
Be1O4S1,2200.0,200.832
Be1O4S1,2100.0,200.832
Be1O4S1,2000.0,200.832
Be1O4S1,1900.0,200.832
Be1O4S1,1800.0,200.832
Be1O4S1,1700.0,200.706
Be1O4S1,1600.0,200.00400000000002
Be1O4S1,1500.0,198.65599999999998
Be1O4S1,1400.0,196.581
Be1O4S1,1300.0,193.543
Be1O4S1,1200.0,189.209
Be1O4S1,1100.0,183.088
Be1O4S1,1000.0,174.43099999999998
Be1O4S1,900.0,162.046
Be1O4S1,800.0,149.787
Be1O4S1,700.0,137.988
Be1O4S1,600.0,126.81700000000001
Be1O4S1,500.0,116.35700000000001
Be1O4S1,400.0,103.88
Be1O4S1,300.0,86.111
Ba1F2,298.0,72.204
Ba1F2,1900.0,107.654
Ba1F2,1800.0,107.654
Ba1F2,1700.0,107.654
Ba1F2,1641.0,107.654
Ba1F2,1600.0,107.654
Ba1F2,1500.0,107.654
Ba1F2,1480.0,107.104
Ba1F2,1480.0,107.654
Ba1F2,1400.0,114.014
Ba1F2,1300.0,137.654
Ba1F2,1240.0,194.91400000000002
Ba1F2,1240.0,194.713
Ba1F2,1200.0,130.541
Ba1F2,1100.0,104.182
Ba1F2,1000.0,94.55799999999999
Ba1F2,900.0,88.70100000000001
Ba1F2,800.0,84.935
Ba1F2,700.0,82.383
Ba1F2,600.0,80.333
Ba1F2,500.0,78.45
Ba1F2,400.0,75.94
Ba1F2,300.0,72.304
Ba1I2,298.0,77.488
Ba1I2,2700.0,112.96799999999999
Ba1I2,2600.0,112.96799999999999
Ba1I2,2500.0,112.96799999999999
Ba1I2,2400.0,112.96799999999999
Ba1I2,2300.0,112.96799999999999
Ba1I2,2200.0,112.96799999999999
Ba1I2,2100.0,112.96799999999999
Ba1I2,2000.0,112.96799999999999
Ba1I2,1900.0,112.96799999999999
Ba1I2,1800.0,112.96799999999999
Ba1I2,1700.0,112.96799999999999
Ba1I2,1600.0,112.96799999999999
Ba1I2,1500.0,112.96799999999999
Ba1I2,1400.0,112.96799999999999
Ba1I2,1300.0,112.96799999999999
Ba1I2,1200.0,112.96799999999999
Ba1I2,1100.0,112.96799999999999
Ba1I2,1000.0,112.96799999999999
Ba1I2,984.0,91.211
Ba1I2,984.0,112.96799999999999
Ba1I2,900.0,89.538
Ba1I2,800.0,87.529
Ba1I2,700.0,85.521
Ba1I2,600.0,83.51299999999999
Ba1I2,500.0,81.546
Ba1I2,400.0,79.538
Ba1I2,300.0,77.53
Cl2Fe1,1900.0,89.95299999999999
Cl2Fe1,1800.0,89.90700000000001
Cl2Fe1,1700.0,89.81700000000001
Cl2Fe1,1600.0,89.684
Cl2Fe1,1500.0,89.507
Cl2Fe1,1400.0,89.287
Cl2Fe1,1300.0,88.962
Cl2Fe1,1200.0,88.554
Cl2Fe1,1100.0,88.01299999999999
Cl2Fe1,1000.0,87.354
Cl2Fe1,950.0,86.944
Cl2Fe1,900.0,86.50399999999999
Cl2Fe1,800.0,85.508
Cl2Fe1,700.0,84.375
Cl2Fe1,600.0,83.10700000000001
Cl2Fe1,500.0,81.638
Cl2Fe1,400.0,79.668
Cl2Fe1,300.0,76.735
Cl2Fe1,298.0,76.664
C1K1N1,1900.0,66.905
C1K1N1,1800.0,66.865
C1K1N1,1700.0,66.82600000000001
C1K1N1,1600.0,66.78699999999999
C1K1N1,1500.0,66.747
C1K1N1,1400.0,66.708
C1K1N1,1300.0,66.669
C1K1N1,1200.0,66.62899999999999
C1K1N1,1100.0,66.59
C1K1N1,1000.0,66.551
C1K1N1,900.0,66.51100000000001
C1K1N1,895.0,66.509
C1K1N1,800.0,66.471
C1K1N1,700.0,66.431
C1K1N1,600.0,66.392
C1K1N1,500.0,66.354
C1K1N1,400.0,66.316
C1K1N1,300.0,66.383
C1K1N1,298.0,66.391
Be1H2O2,298.0,65.70100000000001
Be1H2O2,900.0,110.399
Be1H2O2,800.0,107.495
Be1H2O2,700.0,103.956
Be1H2O2,600.0,99.387
Be1H2O2,500.0,92.994
Be1H2O2,400.0,82.902
Be1H2O2,300.0,66.053
Cs1,900.0,37.656
Cs1,800.0,37.635
Cs1,700.0,37.614000000000004
Cs1,600.0,37.53
Cs1,500.0,37.196
Cs1,450.0,36.777
Cs1,400.0,36.066
Cs1,350.0,34.84
Cs1,301.55,32.501
Cs1,300.0,32.355
Cs1,298.0,32.195
Al1H4Li1,298.0,86.4
Al1H4Li1,1900.0,123.76299999999999
Al1H4Li1,1800.0,123.24700000000001
Al1H4Li1,1700.0,122.71700000000001
Al1H4Li1,1600.0,122.17299999999999
Al1H4Li1,1500.0,121.615
Al1H4Li1,1400.0,121.04299999999999
Al1H4Li1,1300.0,120.416
Al1H4Li1,1200.0,119.74600000000001
Al1H4Li1,1100.0,118.84700000000001
Al1H4Li1,1000.0,117.78
Al1H4Li1,900.0,116.2
Al1H4Li1,800.0,114.223
Al1H4Li1,700.0,111.294
Al1H4Li1,600.0,106.90100000000001
Al1H4Li1,500.0,101.25299999999999
Al1H4Li1,400.0,93.72200000000001
Al1H4Li1,300.0,86.944
C1Be2,3400.0,92.939
C1Be2,3300.0,92.86399999999999
C1Be2,3200.0,92.786
C1Be2,3100.0,92.705
C1Be2,3000.0,92.62100000000001
C1Be2,2900.0,92.53399999999999
C1Be2,2800.0,92.443
C1Be2,2700.0,92.35
C1Be2,2600.0,92.25299999999999
C1Be2,2500.0,92.15299999999999
C1Be2,2400.0,92.04799999999999
C1Be2,2400.0,92.04799999999999
C1Be2,2300.0,91.964
C1Be2,2200.0,91.885
C1Be2,2100.0,91.79700000000001
C1Be2,2000.0,91.72200000000001
C1Be2,1900.0,91.62100000000001
C1Be2,1800.0,91.34899999999999
C1Be2,1700.0,90.84299999999999
C1Be2,1600.0,90.023
C1Be2,1500.0,88.881
C1Be2,1400.0,87.27799999999999
C1Be2,1300.0,85.01100000000001
C1Be2,1200.0,81.797
C1Be2,1100.0,77.525
C1Be2,1000.0,73.249
C1Be2,900.0,68.977
C1Be2,800.0,64.706
C1Be2,700.0,60.434
C1Be2,600.0,51.89
C1Be2,500.0,49.751999999999995
C1Be2,400.0,47.614
C1Be2,300.0,43.32899999999999
C1Be2,298.0,43.25
Cr1,2700.0,68.467
Cr1,2600.0,66.111
Cr1,2500.0,63.763999999999996
Cr1,2400.0,61.425
Cr1,2300.0,59.099
Cr1,2200.0,56.785
Cr1,2130.0,55.174
Cr1,2100.0,54.488
Cr1,2000.0,52.20399999999999
Cr1,1900.0,49.943999999999996
Cr1,1800.0,47.706
Cr1,1700.0,45.501000000000005
Cr1,1600.0,43.32899999999999
Cr1,1500.0,41.2
Cr1,1400.0,39.125
Cr1,1300.0,37.116
Cr1,1200.0,35.187
Cr1,1100.0,33.472
Cr1,1000.0,31.861
Cr1,900.0,30.500999999999998
Cr1,800.0,29.434
Cr1,700.0,28.576999999999998
Cr1,600.0,27.719
Cr1,500.0,26.631
Cr1,450.0,25.983
Cr1,400.0,25.23
Cr1,350.0,24.393
Cr1,311.5,23.680999999999997
Cr1,311.5,23.680999999999997
Cr1,300.0,23.471999999999998
Cr1,298.0,23.434
Cs2O4S1,1400.0,256.103
Cs2O4S1,1300.0,240.622
Cs2O4S1,1278.0,237.233
Cs2O4S1,1200.0,225.141
Cs2O4S1,1100.0,209.66
Cs2O4S1,1000.0,194.179
Cs2O4S1,940.0,184.891
Cs2O4S1,900.0,178.699
Cs2O4S1,800.0,163.218
Cs2O4S1,700.0,147.737
Cs2O4S1,600.0,132.256
Cs2O4S1,500.0,120.081
Cs2O4S1,400.0,112.131
Cs2O4S1,300.0,108.78399999999999
Cs2O4S1,298.0,108.7
Cl1Cu1,1400.0,66.874
Cl1Cu1,1300.0,66.459
Cl1Cu1,1200.0,66.01100000000001
Cl1Cu1,1100.0,65.531
Cl1Cu1,1000.0,65.01899999999999
Cl1Cu1,900.0,64.388
Cl1Cu1,800.0,63.68
Cl1Cu1,703.0,62.791000000000004
Cl1Cu1,700.0,62.76
Cl1Cu1,600.0,61.505
Cl1Cu1,500.0,59.831
Cl1Cu1,400.0,56.902
Cl1Cu1,300.0,48.771
Cl1Cu1,298.0,48.534
Cu1F2,1900.0,94.55799999999999
Cu1F2,1800.0,94.55799999999999
Cu1F2,1700.0,94.55799999999999
Cu1F2,1600.0,94.43299999999999
Cu1F2,1500.0,94.22399999999999
Cu1F2,1400.0,93.84700000000001
Cu1F2,1300.0,93.303
Cu1F2,1200.0,92.55
Cu1F2,1109.0,91.713
Cu1F2,1100.0,91.588
Cu1F2,1000.0,90.374
Cu1F2,900.0,88.868
Cu1F2,800.0,87.027
Cu1F2,700.0,84.81
Cu1F2,600.0,81.92299999999999
Cu1F2,500.0,77.73899999999999
Cu1F2,400.0,72.383
Cu1F2,300.0,65.689
Cu1F2,298.0,65.55199999999999
Al2O3,298.0,79.015
Al2O3,2900.0,143.511
Al2O3,2800.0,142.591
Al2O3,2700.0,141.754
Al2O3,2600.0,140.959
Al2O3,2500.0,140.20600000000002
Al2O3,2400.0,139.453
Al2O3,2327.0,138.934
Al2O3,2300.0,138.741
Al2O3,2200.0,138.03
Al2O3,2100.0,137.319
Al2O3,2000.0,136.608
Al2O3,1900.0,135.89600000000002
Al2O3,1800.0,135.143
Al2O3,1700.0,134.306
Al2O3,1600.0,133.361
Al2O3,1500.0,132.29
Al2O3,1400.0,131.08100000000002
Al2O3,1300.0,129.737
Al2O3,1200.0,128.252
Al2O3,1100.0,126.60799999999999
Al2O3,1000.0,124.771
Al2O3,900.0,122.662
Al2O3,800.0,120.135
Al2O3,700.0,116.926
Al2O3,600.0,112.545
Al2O3,500.0,106.131
Al2O3,400.0,96.086
Al2O3,300.0,79.416
B1N1,298.0,19.719
B1N1,3400.0,48.953
B1N1,3300.0,48.953
B1N1,3200.0,48.953
B1N1,3100.0,48.953
B1N1,3000.0,48.953
B1N1,2900.0,48.953
B1N1,2800.0,48.953
B1N1,2700.0,48.953
B1N1,2600.0,48.953
B1N1,2500.0,48.953
B1N1,2400.0,48.953
B1N1,2300.0,48.953
B1N1,2200.0,48.953
B1N1,2100.0,48.953
B1N1,2000.0,48.953
B1N1,1900.0,48.953
B1N1,1800.0,48.953
B1N1,1700.0,48.93899999999999
B1N1,1600.0,48.911
B1N1,1500.0,48.702
B1N1,1400.0,48.283
B1N1,1300.0,47.698
B1N1,1200.0,46.861000000000004
B1N1,1100.0,45.815
B1N1,1000.0,44.35
B1N1,900.0,42.593
B1N1,800.0,40.459
B1N1,700.0,38.074
B1N1,600.0,35.229
B1N1,500.0,31.38
B1N1,400.0,26.276
B1N1,300.0,19.849
Co1O4S1,1900.0,173.25900000000001
Co1O4S1,1800.0,171.921
Co1O4S1,1700.0,170.498
Co1O4S1,1600.0,169.075
Co1O4S1,1500.0,167.56900000000002
Co1O4S1,1400.0,165.979
Co1O4S1,1300.0,164.30599999999998
Co1O4S1,1200.0,162.465
Co1O4S1,1100.0,160.415
Co1O4S1,1000.0,158.113
Co1O4S1,964.0,156.792
Co1O4S1,964.0,157.221
Co1O4S1,900.0,155.394
Co1O4S1,800.0,152.047
Co1O4S1,700.0,147.27700000000002
Co1O4S1,600.0,140.666
Co1O4S1,500.0,131.545
Co1O4S1,400.0,119.286
Co1O4S1,300.0,103.63799999999999
Co1O4S1,298.0,103.219
Cu1O1,1900.0,62.494
Cu1O1,1800.0,61.726000000000006
Cu1O1,1700.0,60.958
Cu1O1,1600.0,60.181000000000004
Cu1O1,1500.0,59.395
Cu1O1,1400.0,58.601000000000006
Cu1O1,1300.0,57.8
Cu1O1,1200.0,56.978
Cu1O1,1100.0,56.135
Cu1O1,1000.0,55.262
Cu1O1,900.0,54.34
Cu1O1,800.0,53.349
Cu1O1,700.0,52.24
Cu1O1,600.0,50.935
Cu1O1,500.0,49.261
Cu1O1,400.0,46.806000000000004
Cu1O1,300.0,42.364
Cu1O1,298.0,42.246
Br1Na1,298.0,51.4
Br1Na1,1900.0,72.645
Br1Na1,1800.0,71.267
Br1Na1,1700.0,69.925
Br1Na1,1600.0,68.618
Br1Na1,1500.0,67.345
Br1Na1,1400.0,66.107
Br1Na1,1300.0,64.852
Br1Na1,1200.0,63.597
Br1Na1,1100.0,62.342
Br1Na1,1020.0,61.336999999999996
Br1Na1,1000.0,61.086000000000006
Br1Na1,900.0,59.831
Br1Na1,800.0,58.576
Br1Na1,700.0,57.321000000000005
Br1Na1,600.0,56.066
Br1Na1,500.0,54.852
Br1Na1,400.0,53.451
Br1Na1,300.0,51.442
Cr2O3,2900.0,146.24200000000002
Cr2O3,2800.0,145.333
Cr2O3,2700.0,144.428
Cr2O3,2603.0,143.553
Cr2O3,2600.0,143.526
Cr2O3,2500.0,142.628
Cr2O3,2400.0,141.733
Cr2O3,2300.0,140.839
Cr2O3,2200.0,139.947
Cr2O3,2100.0,139.056
Cr2O3,2000.0,138.168
Cr2O3,1900.0,136.88
Cr2O3,1800.0,135.457
Cr2O3,1700.0,134.47799999999998
Cr2O3,1600.0,133.486
Cr2O3,1500.0,132.482
Cr2O3,1400.0,131.457
Cr2O3,1300.0,130.411
Cr2O3,1200.0,129.332
Cr2O3,1100.0,128.202
Cr2O3,1000.0,127.009
Cr2O3,900.0,125.725
Cr2O3,800.0,124.29
Cr2O3,700.0,122.625
Cr2O3,600.0,120.54899999999999
Cr2O3,500.0,117.721
Cr2O3,400.0,112.675
Cr2O3,305.0,126.775
Cr2O3,305.0,126.775
Cr2O3,300.0,121.92200000000001
Cr2O3,298.0,120.366
Cs1F1,1900.0,69.036
Cs1F1,1800.0,68.994
Cs1F1,1700.0,68.91
Cs1F1,1600.0,68.743
Cs1F1,1500.0,68.492
Cs1F1,1400.0,68.157
Cs1F1,1300.0,67.697
Cs1F1,1200.0,66.944
Cs1F1,1100.0,65.85600000000001
Cs1F1,1000.0,64.35
Cs1F1,976.0,63.952
Cs1F1,900.0,62.63399999999999
Cs1F1,800.0,60.876999999999995
Cs1F1,700.0,59.12
Cs1F1,600.0,57.363
Cs1F1,500.0,55.56399999999999
Cs1F1,400.0,53.763999999999996
Cs1F1,300.0,52.007
Cs1F1,298.0,51.965
Cr2N1,2400.0,127.277
Cr2N1,2300.0,124.934
Cr2N1,2200.0,122.59100000000001
Cr2N1,2100.0,119.955
Cr2N1,2000.0,117.48700000000001
Cr2N1,1900.0,114.76700000000001
Cr2N1,1800.0,112.508
Cr2N1,1700.0,109.788
Cr2N1,1600.0,107.027
Cr2N1,1500.0,104.265
Cr2N1,1400.0,101.50399999999999
Cr2N1,1300.0,98.742
Cr2N1,1200.0,95.98100000000001
Cr2N1,1100.0,93.26100000000001
Cr2N1,1000.0,90.5
Cr2N1,900.0,87.738
Cr2N1,800.0,84.977
Cr2N1,700.0,82.257
Cr2N1,600.0,79.49600000000001
Cr2N1,500.0,76.735
Cr2N1,400.0,73.429
Cr2N1,300.0,66.191
Cr2N1,298.0,66.065
Cl1Li1,1900.0,82.863
Cl1Li1,1800.0,80.797
Cl1Li1,1700.0,78.73100000000001
Cl1Li1,1600.0,76.663
Cl1Li1,1500.0,74.598
Cl1Li1,1400.0,72.53399999999999
Cl1Li1,1300.0,70.452
Cl1Li1,1200.0,68.358
Cl1Li1,1100.0,66.266
Cl1Li1,1000.0,64.17
Cl1Li1,900.0,62.06100000000001
Cl1Li1,883.0,61.702
Cl1Li1,800.0,59.93600000000001
Cl1Li1,700.0,57.781000000000006
Cl1Li1,600.0,55.593
Cl1Li1,500.0,53.342
Cl1Li1,400.0,50.968999999999994
Cl1Li1,300.0,48.095
Cl1Li1,298.0,48.028
Fe0.877S1,1700.0,86.10700000000001
Fe0.877S1,1600.0,79.161
Fe0.877S1,1500.0,72.676
Fe0.877S1,1400.0,67.195
Fe0.877S1,1300.0,62.676
Fe0.877S1,1200.0,59.12
Fe0.877S1,1100.0,55.396
Fe0.877S1,1000.0,52.007
Fe0.877S1,900.0,52.886
Fe0.877S1,800.0,53.848
Fe0.877S1,700.0,55.56399999999999
Fe0.877S1,600.0,58.11600000000001
Fe0.877S1,598.0,68.563
Fe0.877S1,598.0,58.175
Fe0.877S1,500.0,62.383
Fe0.877S1,400.0,56.148999999999994
Fe0.877S1,300.0,50.0
Fe0.877S1,298.0,49.883
Cl1Na1,1400.0,77.53
Cl1Na1,1300.0,75.145
Cl1Na1,1200.0,71.965
Cl1Na1,1100.0,68.325
Cl1Na1,1073.8,67.37100000000001
Cl1Na1,1000.0,64.865
Cl1Na1,900.0,61.869
Cl1Na1,800.0,59.312
Cl1Na1,700.0,57.20399999999999
Cl1Na1,600.0,55.476000000000006
Cl1Na1,500.0,53.94
Cl1Na1,400.0,52.35
Cl1Na1,300.0,50.543
Cl1Na1,298.0,50.50899999999999
F2Hg1,1900.0,108.366
F2Hg1,1800.0,106.274
F2Hg1,1700.0,104.182
F2Hg1,1600.0,102.09
F2Hg1,1500.0,99.99799999999999
F2Hg1,1400.0,97.906
F2Hg1,1300.0,95.814
F2Hg1,1200.0,93.72200000000001
F2Hg1,1100.0,91.63
F2Hg1,1000.0,89.538
F2Hg1,918.0,87.822
F2Hg1,900.0,87.446
F2Hg1,800.0,85.354
F2Hg1,700.0,83.262
F2Hg1,600.0,81.17
F2Hg1,500.0,79.078
F2Hg1,400.0,76.986
F2Hg1,300.0,74.89399999999999
F2Hg1,298.0,74.85600000000001
Fe1H2O2,1400.0,125.436
,1300.0,125.353
Fe1H2O2,1200.0,125.102
Fe1H2O2,1100.0,124.516
Fe1H2O2,1000.0,123.38600000000001
Fe1H2O2,900.0,121.545
Fe1H2O2,800.0,118.95100000000001
Fe1H2O2,700.0,115.478
Fe1H2O2,600.0,111.294
Fe1H2O2,500.0,106.77600000000001
Fe1H2O2,400.0,102.09
Fe1H2O2,300.0,97.152
Fe1H2O2,298.0,97.069
Cs1H1O1,900.0,83.68
Cs1H1O1,800.0,83.68
Cs1H1O1,700.0,83.68
Cs1H1O1,600.0,83.68
Cs1H1O1,588.0,83.68
Cs1H1O1,500.0,83.68
Cs1H1O1,493.0,82.17399999999999
Cs1H1O1,493.0,83.68
Cs1H1O1,410.0,74.99
Cs1H1O1,410.0,75.22800000000001
Cs1H1O1,400.0,74.392
Cs1H1O1,300.0,67.99
Cs1H1O1,298.0,67.872
Br3Mo1,298.0,105.37
Br3Mo1,1400.0,121.50299999999999
Br3Mo1,1300.0,120.039
Br3Mo1,1200.0,118.575
Br3Mo1,1100.0,117.11
Br3Mo1,1000.0,115.646
Br3Mo1,900.0,114.181
Br3Mo1,800.0,112.71700000000001
Br3Mo1,700.0,111.25299999999999
Br3Mo1,600.0,109.788
Br3Mo1,500.0,108.324
Br3Mo1,400.0,106.859
Br3Mo1,300.0,105.395
Br2Sr1,298.0,76.85300000000001
Br2Sr1,1400.0,115.06
Br2Sr1,1300.0,115.06
Br2Sr1,1200.0,115.06
Br2Sr1,1100.0,115.06
Br2Sr1,1000.0,115.06
Br2Sr1,930.0,115.06
Br2Sr1,918.0,91.71700000000001
Br2Sr1,918.0,115.06
Br2Sr1,900.0,91.00200000000001
Br2Sr1,800.0,87.571
Br2Sr1,700.0,84.89299999999999
Br2Sr1,600.0,82.676
Br2Sr1,500.0,80.835
,400.0,79.036
Br2Sr1,300.0,76.902
Cl2Hg2,1400.0,126.311
Cl2Hg2,1300.0,125.169
Cl2Hg2,1200.0,123.846
Cl2Hg2,1100.0,122.34
Cl2Hg2,1000.0,120.667
Cl2Hg2,900.0,118.82600000000001
Cl2Hg2,800.0,116.81700000000001
Cl2Hg2,700.0,114.55799999999999
Cl2Hg2,600.0,112.131
Cl2Hg2,500.0,109.32799999999999
Cl2Hg2,400.0,106.023
Cl2Hg2,300.0,102.04799999999999
Cl2Hg2,298.0,101.96799999999999
Fe1O1,1900.0,65.79
Fe1O1,1800.0,65.229
Fe1O1,1700.0,64.631
Fe1O1,1650.0,64.319
Fe1O1,1600.0,64.015
Fe1O1,1500.0,63.396
Fe1O1,1400.0,62.76
Fe1O1,1300.0,61.975
Fe1O1,1200.0,61.086000000000006
Fe1O1,1100.0,60.233999999999995
Fe1O1,1000.0,59.371
Fe1O1,900.0,58.283
Fe1O1,800.0,57.321000000000005
Fe1O1,700.0,56.148999999999994
Fe1O1,600.0,54.894
Fe1O1,500.0,53.388000000000005
Fe1O1,400.0,51.84
Fe1O1,300.0,49.998999999999995
Fe1O1,298.0,49.915
Co1,2400.0,37.656
Co1,2300.0,37.656
Co1,2200.0,37.656
Co1,2100.0,37.656
Co1,2000.0,37.656
Co1,1900.0,37.656
Co1,1800.0,37.656
Co1,1768.0,37.99
Co1,1700.0,37.782
Co1,1600.0,38.284
Co1,1500.0,39.748000000000005
Co1,1400.0,44.225
Co1,1394.0,54.978
Co1,1394.0,54.998999999999995
Co1,1300.0,48.66
Co1,1200.0,43.221000000000004
Co1,1100.0,39.832
Co1,1000.0,36.986999999999995
Co1,900.0,34.518
Co1,800.0,32.426
Co1,700.1,31.046999999999997
Co1,700.1,30.583000000000002
Co1,700.0,31.045
Co1,600.0,29.665
Co1,500.0,28.2
Co1,450.0,27.39
Co1,400.0,26.526999999999997
Co1,350.0,25.682
Co1,300.0,24.833000000000002
Co1,298.0,24.802
Cl1Cs1,298.0,52.442
Cl1Cs1,1900.0,69.245
Cl1Cs1,1800.0,68.743
Cl1Cs1,1700.0,68.241
Cl1Cs1,1600.0,67.697
Cl1Cs1,1500.0,67.195
Cl1Cs1,1400.0,66.693
Cl1Cs1,1300.0,66.191
Cl1Cs1,1200.0,65.689
Cl1Cs1,1100.0,65.187
Cl1Cs1,1000.0,64.685
Cl1Cs1,918.0,64.266
Cl1Cs1,900.0,64.17399999999999
Cl1Cs1,800.0,63.68
Cl1Cs1,743.0,62.236999999999995
Cl1Cs1,743.0,63.388000000000005
Cl1Cs1,700.0,61.29600000000001
Cl1Cs1,600.0,59.099
Cl1Cs1,500.0,56.902
Cl1Cs1,400.0,54.685
Cl1Cs1,300.0,52.472
Cu1H2O2,1400.0,122.04700000000001
Cu1H2O2,1300.0,121.88
Cu1H2O2,1200.0,121.50299999999999
Cu1H2O2,1100.0,120.75
Cu1H2O2,1000.0,119.662
Cu1H2O2,900.0,117.98899999999999
Cu1H2O2,800.0,115.56200000000001
Cu1H2O2,700.0,112.131
Cu1H2O2,600.0,108.031
Cu1H2O2,500.0,103.76299999999999
Cu1H2O2,400.0,99.49600000000001
Cu1H2O2,300.0,95.228
Cu1H2O2,298.0,95.186
Al1Li1O2,298.0,67.777
Al1Li1O2,2100.0,117.294
Al1Li1O2,2000.0,116.022
Al1Li1O2,1973.0,115.679
Al1Li1O2,1900.0,114.74600000000001
Al1Li1O2,1800.0,113.449
Al1Li1O2,1700.0,112.14
Al1Li1O2,1600.0,110.81299999999999
Al1Li1O2,1500.0,109.46600000000001
Al1Li1O2,1400.0,108.089
Al1Li1O2,1300.0,106.671
Al1Li1O2,1200.0,105.198
Al1Li1O2,1100.0,103.654
Al1Li1O2,1000.0,102.006
Al1Li1O2,900.0,100.20299999999999
Al1Li1O2,800.0,98.165
Al1Li1O2,700.0,95.751
Al1Li1O2,600.0,92.68799999999999
Al1Li1O2,500.0,88.40799999999999
Al1Li1O2,400.0,81.546
Al1Li1O2,300.0,68.128
Co1F2,1900.0,87.441
Co1F2,1800.0,87.14
Co1F2,1700.0,86.831
Co1F2,1600.0,86.51700000000001
Co1F2,1500.0,86.186
Co1F2,1400.0,85.839
Co1F2,1400.0,85.839
Co1F2,1300.0,85.475
Co1F2,1200.0,85.07700000000001
Co1F2,1100.0,84.646
Co1F2,1000.0,84.161
Co1F2,900.0,83.59200000000001
Co1F2,800.0,82.902
Co1F2,700.0,82.015
Co1F2,600.0,80.789
Co1F2,500.0,78.92699999999999
Co1F2,400.0,75.714
Co1F2,300.0,69.041
Co1F2,298.0,68.90899999999999
Br2Fe1,298.0,80.232
Br2Fe1,1400.0,104.759
Br2Fe1,1300.0,102.53299999999999
Br2Fe1,1200.0,100.307
Br2Fe1,1100.0,98.081
Br2Fe1,1000.0,95.855
Br2Fe1,964.0,95.054
Br2Fe1,900.0,93.63
Br2Fe1,800.0,91.404
Br2Fe1,700.0,89.178
Br2Fe1,650.0,88.061
Br2Fe1,650.0,88.069
Br2Fe1,600.0,86.95200000000001
Br2Fe1,500.0,84.726
Br2Fe1,400.0,82.5
Br2Fe1,300.0,80.274
Fe1I2,1400.0,142.256
Fe1I2,1300.0,142.256
Fe1I2,1200.0,142.256
Fe1I2,1100.0,141.188
Fe1I2,1000.0,136.817
Fe1I2,900.0,126.22399999999999
Fe1I2,860.0,120.005
Fe1I2,800.0,110.876
Fe1I2,700.0,95.395
Fe1I2,650.0,84.546
Fe1I2,650.0,87.86399999999999
Fe1I2,600.0,84.425
Fe1I2,500.0,84.182
Fe1I2,400.0,83.931
Fe1I2,300.0,83.68
Fe1I2,298.0,83.68
Ga1,450.0,27.916
Ga1,400.0,27.46
Ga1,350.0,27.004
Ga1,302.92,26.133000000000003
Ga1,300.0,26.090999999999998
Ga1,298.0,26.064
Cl1Li1O4,298.0,105.01799999999999
Cl1Li1O4,1400.0,192.771
Cl1Li1O4,1300.0,188.86599999999999
Cl1Li1O4,1200.0,184.933
Cl1Li1O4,1100.0,180.972
Cl1Li1O4,1000.0,176.983
Cl1Li1O4,900.0,172.067
Cl1Li1O4,800.0,166.523
Cl1Li1O4,700.0,160.03799999999998
Cl1Li1O4,600.0,152.716
Cl1Li1O4,509.0,144.34
Cl1Li1O4,500.0,143.511
Cl1Li1O4,400.0,129.704
Cl1Li1O4,300.0,105.43700000000001
Cl2Cu1,1400.0,84.75
Cl2Cu1,1300.0,84.19
Cl2Cu1,1200.0,83.60700000000001
Cl2Cu1,1100.0,83.001
Cl2Cu1,1000.0,82.37
Cl2Cu1,900.0,81.655
Cl2Cu1,800.0,80.885
Cl2Cu1,700.0,79.956
Cl2Cu1,600.0,78.785
Cl2Cu1,500.0,77.278
Cl2Cu1,400.0,75.061
Cl2Cu1,300.0,71.923
Cl2Cu1,298.0,71.881
Fe0.947O1,2400.0,64.74
Fe0.947O1,2300.0,64.601
Fe0.947O1,2200.0,64.434
Fe0.947O1,2100.0,64.238
Fe0.947O1,2000.0,64.015
Fe0.947O1,1900.0,63.696000000000005
Fe0.947O1,1800.0,63.303999999999995
Fe0.947O1,1700.0,62.787
Fe0.947O1,1600.0,62.065
Fe0.947O1,1500.0,61.211999999999996
Fe0.947O1,1400.0,60.358000000000004
Fe0.947O1,1300.0,59.496
Fe0.947O1,1200.0,58.63
Fe0.947O1,1100.0,57.76
Fe0.947O1,1000.0,56.873000000000005
Fe0.947O1,900.0,55.968999999999994
Fe0.947O1,800.0,55.041000000000004
Fe0.947O1,700.0,54.07
Fe0.947O1,600.0,53.028
Fe0.947O1,500.0,51.848
Fe0.947O1,400.0,50.38
Fe0.947O1,300.0,48.183
Fe0.947O1,298.0,48.11600000000001
Be1Cl2,298.0,64.852
Be1Cl2,1400.0,85.234
Be1Cl2,1300.0,85.007
Be1Cl2,1200.0,84.67200000000001
Be1Cl2,1100.0,84.23
Be1Cl2,1000.0,83.68
Be1Cl2,900.0,83.023
Be1Cl2,800.0,82.257
Be1Cl2,700.0,81.358
Be1Cl2,688.0,81.278
Be1Cl2,600.0,80.082
Be1Cl2,500.0,77.53
Be1Cl2,400.0,72.76
Be1Cl2,300.0,65.01899999999999
Cl1K1,298.0,51.287
Cl1K1,1400.0,82.006
Cl1K1,1300.0,79.49600000000001
Cl1K1,1200.0,76.149
Cl1K1,1100.0,71.965
Cl1K1,1044.0,69.28699999999999
Cl1K1,1000.0,66.969
Cl1K1,900.0,62.911
Cl1K1,800.0,60.078
Cl1K1,700.0,58.003
Cl1K1,600.0,56.317
Cl1K1,500.0,54.751999999999995
Cl1K1,400.0,53.137
Cl1K1,300.0,51.32899999999999
F1Na1,2900.0,71.128
F1Na1,2800.0,71.128
F1Na1,2700.0,71.128
F1Na1,2600.0,71.128
F1Na1,2500.0,71.128
F1Na1,2400.0,71.128
F1Na1,2300.0,71.128
F1Na1,2200.0,71.128
F1Na1,2100.0,71.128
F1Na1,2000.0,71.128
F1Na1,1900.0,71.128
F1Na1,1800.0,71.128
F1Na1,1700.0,71.128
F1Na1,1600.0,71.128
F1Na1,1500.0,70.626
F1Na1,1400.0,69.16199999999999
F1Na1,1300.0,66.944
F1Na1,1269.0,66.149
F1Na1,1200.0,64.266
F1Na1,1100.0,61.756
F1Na1,1000.0,59.505
F1Na1,900.0,57.492
F1Na1,800.0,55.71
F1Na1,700.0,54.123999999999995
F1Na1,600.0,52.677
F1Na1,500.0,51.262
F1Na1,400.0,49.597
F1Na1,300.0,46.924
F1Na1,298.0,46.852
H3O4P1,900.0,288.361
H3O4P1,800.0,258.069
H3O4P1,700.0,227.77700000000002
H3O4P1,600.0,197.485
H3O4P1,500.0,167.19299999999998
H3O4P1,400.0,136.9
H3O4P1,315.5,111.303
H3O4P1,300.0,106.60799999999999
H3O4P1,298.0,106.064
Fe3O4,2900.0,200.832
Fe3O4,2800.0,200.832
Fe3O4,2700.0,200.832
Fe3O4,2600.0,200.832
Fe3O4,2500.0,200.832
Fe3O4,2400.0,200.832
Fe3O4,2300.0,200.832
Fe3O4,2200.0,200.832
Fe3O4,2100.0,200.832
Fe3O4,2000.0,200.832
Fe3O4,1900.0,200.832
Fe3O4,1800.0,200.832
Fe3O4,1700.0,200.832
Fe3O4,1600.0,200.832
Fe3O4,1500.0,200.832
Fe3O4,1400.0,200.832
Fe3O4,1300.0,200.832
Fe3O4,1200.0,200.832
Fe3O4,1100.0,200.832
Fe3O4,1000.0,200.832
Fe3O4,900.0,273.05
Fe3O4,900.0,273.05
Fe3O4,900.0,200.832
Fe3O4,800.0,252.88099999999997
Fe3O4,700.0,232.71400000000003
Fe3O4,600.0,212.547
Fe3O4,500.0,192.38
Fe3O4,400.0,171.12599999999998
Fe3O4,300.0,147.695
Fe3O4,298.0,147.235
H1Na1O1,1400.0,86.023
H1Na1O1,1300.0,86.023
H1Na1O1,1200.0,86.023
H1Na1O1,1100.0,86.023
H1Na1O1,1000.0,86.023
H1Na1O1,900.0,86.023
H1Na1O1,800.0,86.023
H1Na1O1,700.0,86.023
H1Na1O1,600.0,86.023
H1Na1O1,596.0,86.023
H1Na1O1,572.0,85.887
H1Na1O1,572.0,86.023
H1Na1O1,500.0,75.157
H1Na1O1,400.0,64.936
H1Na1O1,300.0,59.663999999999994
H1Na1O1,298.0,59.53
Fe2O12S3,1900.0,449.069
Fe2O12S3,1800.0,445.55400000000003
Fe2O12S3,1700.0,441.83
Fe2O12S3,1600.0,438.065
Fe2O12S3,1500.0,434.09
Fe2O12S3,1400.0,429.906
Fe2O12S3,1300.0,425.51300000000003
Fe2O12S3,1200.0,420.659
Fe2O12S3,1100.0,415.26199999999994
Fe2O12S3,1000.0,409.23699999999997
Fe2O12S3,900.0,402.041
Fe2O12S3,800.0,393.254
Fe2O12S3,700.0,380.702
Fe2O12S3,600.0,363.29699999999997
Fe2O12S3,500.0,339.281
Fe2O12S3,400.0,307.022
Fe2O12S3,300.0,265.851
Fe2O12S3,298.0,264.722
H1Na1,1400.0,63.021
H1Na1,1300.0,62.425
H1Na1,1200.0,61.641000000000005
H1Na1,1100.0,60.668
H1Na1,1000.0,59.413000000000004
H1Na1,900.0,57.948
H1Na1,800.0,56.066
H1Na1,700.0,53.723
H1Na1,600.0,50.71
H1Na1,500.0,47.153999999999996
H1Na1,400.0,42.468
H1Na1,300.0,36.535
H1Na1,298.0,36.391999999999996
Cl1Na1O4,298.0,111.294
Cl1Na1O4,1400.0,205.267
Cl1Na1O4,1300.0,201.083
Cl1Na1O4,1200.0,196.648
Cl1Na1O4,1100.0,191.96200000000002
Cl1Na1O4,1000.0,187.025
Cl1Na1O4,900.0,181.58599999999998
Cl1Na1O4,800.0,175.72799999999998
Cl1Na1O4,700.0,168.511
Cl1Na1O4,600.0,160.247
Cl1Na1O4,581.0,158.57399999999998
Cl1Na1O4,581.0,158.57399999999998
Cl1Na1O4,500.0,150.20600000000002
Cl1Na1O4,400.0,135.98
Cl1Na1O4,300.0,111.713
B1F4K1,298.0,114.48299999999999
B1F4K1,1400.0,177.456
B1F4K1,1300.0,173.03799999999998
B1F4K1,1200.0,168.61900000000003
B1F4K1,1100.0,164.197
B1F4K1,1000.0,159.779
B1F4K1,900.0,155.356
B1F4K1,843.0,152.838
B1F4K1,800.0,150.938
B1F4K1,700.0,146.519
B1F4K1,600.0,142.097
B1F4K1,556.0,156.02700000000002
B1F4K1,556.0,140.14600000000002
B1F4K1,500.0,146.963
B1F4K1,400.0,130.817
B1F4K1,300.0,114.78
Cu1O4S1,1900.0,168.908
Cu1O4S1,1800.0,167.56900000000002
Cu1O4S1,1700.0,166.14700000000002
Cu1O4S1,1600.0,164.72400000000002
Cu1O4S1,1500.0,163.218
Cu1O4S1,1400.0,161.628
Cu1O4S1,1300.0,159.954
Cu1O4S1,1200.0,158.113
Cu1O4S1,1100.0,156.063
Cu1O4S1,1000.0,153.762
Cu1O4S1,900.0,151.042
Cu1O4S1,800.0,147.695
Cu1O4S1,700.0,142.925
Cu1O4S1,600.0,136.315
Cu1O4S1,500.0,127.194
Cu1O4S1,400.0,114.934
Cu1O4S1,300.0,99.286
Cu1O4S1,298.0,98.868
H1Li1,1400.0,89.29899999999999
H1Li1,1300.0,83.994
H1Li1,1200.0,78.68
H1Li1,1100.0,73.362
H1Li1,1000.0,68.028
