Repository: anthony-wang/BestPractices

# BestPractices

Things that you should (and should *not*) do in your Materials Informatics research.

This is a repository containing the relevant Python code and Jupyter notebooks to the publication "Machine Learning for Materials Scientists: An introductory guide towards best practices".

These notebooks are included to illustrate a hypothetical Machine Learning project in materials science created following best practices.
The goal of this project is to predict the heat capacity of materials given a chemical composition and condition (the measurement temperature).

To read the main publication for which these notebooks are made, please see:

File: data/cp_train.csv (part 1 of 2)
formula,T,Cp
B2O3,1400.0,134.306
B2O3,1300.0,131.29399999999998
B2O3,1200.0,128.072
B2O3,1100.0,124.516
B2O3,1000.0,120.625
B2O3,900.0,116.19
B2O3,800.0,111.169
B2O3,723.0,106.69200000000001
B2O3,700.0,105.228
B2O3,600.0,98.115
B2O3,500.0,89.287
B2O3,400.0,77.94800000000002
B2O3,300.0,62.927
B2O3,298.0,62.588
Be1I2,1400.0,89.34100000000002
Be1I2,1300.0,89.115
Be1I2,1200.0,88.78
Be1I2,1100.0,88.337
Be1I2,1000.0,87.789
Be1I2,900.0,87.132
Be1I2,800.0,86.366
Be1I2,753.0,85.944
Be1I2,600.0,84.19
Be1I2,500.0,81.638
Be1I2,400.0,76.868
Be1I2,300.0,69.128
Be1I2,298.0,68.961
Be1F3Li1,1100.0,192.46400000000003
Be1F3Li1,1000.0,179.912
Be1F3Li1,900.0,167.36
Be1F3Li1,800.0,154.808
Be1F3Li1,700.0,142.256
Be1F3Li1,650.0,135.98
Be1F3Li1,600.0,129.704
Be1F3Li1,500.0,117.152
Be1F3Li1,400.0,104.6
Be1F3Li1,300.0,92.04799999999999
Be1F3Li1,298.0,91.816
Al1Cl4K1,900.0,199.995
Al1Cl4K1,800.0,196.648
Al1Cl4K1,700.0,190.79
Al1Cl4K1,600.0,183.176
Al1Cl4K1,500.0,174.305
Al1Cl4K1,400.0,165.477
Al1Cl4K1,300.0,156.649
Al1Cl4K1,298.0,156.482
Al2Be1O4,2300.0,248.548
Al2Be1O4,2200.0,233.09799999999998
Al2Be1O4,2146.0,226.25
Al2Be1O4,2100.0,220.19
Al2Be1O4,2000.0,209.49
Al2Be1O4,1900.0,201.57
Al2Be1O4,1800.0,195.79
Al2Be1O4,1700.0,191.56
Al2Be1O4,1600.0,188.41
Al2Be1O4,1500.0,185.91
Al2Be1O4,1400.0,183.75
Al2Be1O4,1300.0,181.67
Al2Be1O4,1200.0,179.48
Al2Be1O4,1100.0,177.03
Al2Be1O4,1000.0,174.2
Al2Be1O4,900.0,170.87
Al2Be1O4,800.0,166.83
Al2Be1O4,700.0,161.75
Al2Be1O4,600.0,154.97
Al2Be1O4,500.0,145.25
Al2Be1O4,400.0,130.28
Al2Be1O4,300.0,105.94
Al2Be1O4,298.0,105.38
B2H4O4,1400.0,258.99
B2H4O4,1300.0,253.801
B2H4O4,1200.0,247.442
B2H4O4,1100.0,239.99400000000003
B2H4O4,1000.0,231.333
B2H4O4,900.0,221.459
B2H4O4,800.0,210.41299999999998
B2H4O4,700.0,197.025
B2H4O4,600.0,181.71099999999998
B2H4O4,500.0,163.762
B2H4O4,400.0,143.135
B2H4O4,300.0,116.775
B2H4O4,298.0,116.19
Be1F2,1200.0,87.529
Be1F2,1100.0,84.182
Be1F2,1000.0,80.835
Be1F2,900.0,77.488
Be1F2,825.0,74.977
Be1F2,800.0,74.14
Be1F2,700.0,70.793
Be1F2,600.0,67.446
Be1F2,500.0,76.048
Be1F2,500.0,76.048
Be1F2,500.0,64.09899999999999
Be1F2,400.0,62.522
Be1F2,300.0,52.028
Be1F2,298.0,51.818999999999996
B1H4Na1,1900.0,133.679
B1H4Na1,1800.0,133.553
B1H4Na1,1700.0,133.511
B1H4Na1,1600.0,133.428
B1H4Na1,1500.0,133.30200000000002
B1H4Na1,1400.0,133.135
B1H4Na1,1300.0,132.675
B1H4Na1,1200.0,131.754
B1H4Na1,1100.0,130.039
B1H4Na1,1000.0,127.445
B1H4Na1,900.0,124.265
B1H4Na1,800.0,120.24799999999999
B1H4Na1,700.0,115.26899999999999
B1H4Na1,600.0,108.617
B1H4Na1,500.0,101.79700000000001
B1H4Na1,400.0,94.55799999999999
B1H4Na1,300.0,86.64200000000002
B1H4Na1,298.0,86.48299999999998
Al1Cl6Na3,298.0,244.136
Al1Cl6Na3,1900.0,334.825
Al1Cl6Na3,1800.0,332.21
Al1Cl6Na3,1700.0,329.385
Al1Cl6Na3,1600.0,326.3520000000001
Al1Cl6Na3,1500.0,322.796
Al1Cl6Na3,1400.0,318.82099999999997
Al1Cl6Na3,1300.0,314.741
Al1Cl6Na3,1200.0,310.453
Al1Cl6Na3,1100.0,305.72
Al1Cl6Na3,1000.0,300.62
Al1Cl6Na3,900.0,294.972
Al1Cl6Na3,800.0,288.69599999999997
Al1Cl6Na3,700.0,281.165
Al1Cl6Na3,600.0,273.006
Al1Cl6Na3,500.0,264.01
Al1Cl6Na3,400.0,254.387
Al1Cl6Na3,300.0,244.513
Al1Br3,298.0,100.57799999999999
Al1Br3,1400.0,124.934
Al1Br3,1300.0,124.851
Al1Br3,1200.0,124.76700000000001
Al1Br3,1100.0,124.68299999999999
Al1Br3,1000.0,124.6
Al1Br3,900.0,124.516
Al1Br3,800.0,124.432
Al1Br3,700.0,124.348
Al1Br3,600.0,124.265
Al1Br3,500.0,123.846
Al1Br3,400.0,117.78
Al1Br3,370.6,113.07799999999999
Al1Br3,300.0,100.816
Br3Zr1,1900.0,106.566
Br3Zr1,1800.0,106.525
Br3Zr1,1700.0,106.48299999999999
Br3Zr1,1600.0,106.441
Br3Zr1,1500.0,106.399
Br3Zr1,1400.0,106.35700000000001
Br3Zr1,1300.0,106.315
Br3Zr1,1200.0,106.23200000000001
Br3Zr1,1100.0,106.148
Br3Zr1,1000.0,106.064
Br3Zr1,900.0,105.855
Br3Zr1,800.0,105.43700000000001
Br3Zr1,700.0,105.01799999999999
Br3Zr1,600.0,104.6
Br3Zr1,500.0,103.76299999999999
Br3Zr1,400.0,102.508
Br3Zr1,300.0,99.56200000000001
Br3Zr1,298.0,99.48299999999999
Be2O4Si1,2900.0,194.58900000000003
Be2O4Si1,2800.0,193.702
Be2O4Si1,2700.0,192.815
Be2O4Si1,2600.0,191.928
Be2O4Si1,2500.0,191.041
Be2O4Si1,2400.0,190.15400000000002
Be2O4Si1,2300.0,189.267
Be2O4Si1,2200.0,188.38
Be2O4Si1,2100.0,187.493
Be2O4Si1,2000.0,186.606
Be2O4Si1,1900.0,185.68599999999998
Be2O4Si1,1800.0,184.74900000000002
Be2O4Si1,1700.0,183.803
Be2O4Si1,1600.0,182.84900000000002
Be2O4Si1,1500.0,181.887
Be2O4Si1,1400.0,180.916
Be2O4Si1,1300.0,179.636
Be2O4Si1,1200.0,178.197
Be2O4Si1,1100.0,176.356
Be2O4Si1,1000.0,174.054
Be2O4Si1,900.0,170.74900000000005
Be2O4Si1,800.0,166.021
Be2O4Si1,700.0,158.866
Be2O4Si1,600.0,149.16
Be2O4Si1,500.0,136.942
Be2O4Si1,400.0,120.75
Be2O4Si1,300.0,96.098
Be2O4Si1,298.0,95.56299999999999
Br2Hg2,1400.0,125.14299999999999
Br2Hg2,1300.0,124.209
Br2Hg2,1200.0,123.47
Br2Hg2,1100.0,122.539
Br2Hg2,1000.0,121.545
Br2Hg2,900.0,120.416
Br2Hg2,800.0,119.118
Br2Hg2,700.0,117.529
Br2Hg2,600.0,115.604
Br2Hg2,500.0,113.052
Br2Hg2,400.0,109.62100000000001
Br2Hg2,300.0,104.70299999999999
Br2Hg2,298.0,104.6
B1H3O3,298.0,81.337
B1H3O3,1400.0,181.27900000000002
B1H3O3,1300.0,177.653
B1H3O3,1200.0,173.218
B1H3O3,1100.0,167.97400000000005
B1H3O3,1000.0,161.921
B1H3O3,900.0,155.017
B1H3O3,800.0,147.27700000000004
B1H3O3,700.0,137.915
B1H3O3,600.0,127.194
B1H3O3,500.0,114.64200000000001
B1H3O3,400.0,100.20700000000001
B1H3O3,300.0,81.755
Br3Ti1,1400.0,172.015
Br3Ti1,1300.0,168.755
Br3Ti1,1200.0,165.111
Br3Ti1,1100.0,161.084
Br3Ti1,1000.0,156.673
Br3Ti1,900.0,151.879
Br3Ti1,800.0,147.27700000000004
Br3Ti1,700.0,137.21
Br3Ti1,600.0,125.507
Br3Ti1,500.0,114.709
Br3Ti1,400.0,105.818
Br3Ti1,300.0,101.77600000000001
Br3Ti1,298.0,101.705
C1Cu1N1,900.0,80.249
C1Cu1N1,800.0,78.032
C1Cu1N1,700.0,75.689
C1Cu1N1,600.0,73.13600000000002
C1Cu1N1,500.0,70.249
C1Cu1N1,400.0,66.735
C1Cu1N1,300.0,62.195
C1Cu1N1,298.0,61.023999999999994
Ca1H2O2,900.0,116.022
Ca1H2O2,800.0,113.512
Ca1H2O2,700.0,110.709
Ca1H2O2,600.0,107.445
Ca1H2O2,500.0,103.931
Ca1H2O2,400.0,98.40799999999999
Ca1H2O2,300.0,87.78
Ca1H2O2,298.0,87.48700000000002
B2Be3O6,298.0,139.746
B2Be3O6,2900.0,332.754
B2Be3O6,2800.0,330.829
B2Be3O6,2700.0,328.904
B2Be3O6,2600.0,327.105
B2Be3O6,2500.0,325.18
B2Be3O6,2400.0,323.423
B2Be3O6,2300.0,321.582
B2Be3O6,2200.0,319.658
B2Be3O6,2100.0,317.649
B2Be3O6,2000.0,315.474
B2Be3O6,1900.0,313.382
B2Be3O6,1800.0,311.20599999999996
B2Be3O6,1700.0,308.905
B2Be3O6,1600.0,306.7290000000001
B2Be3O6,1500.0,304.553
B2Be3O6,1400.0,302.21
B2Be3O6,1300.0,299.574
B2Be3O6,1200.0,296.395
B2Be3O6,1100.0,292.211
B2Be3O6,1000.0,286.269
B2Be3O6,900.0,277.567
B2Be3O6,800.0,264.805
B2Be3O6,700.0,247.567
B2Be3O6,600.0,226.605
B2Be3O6,500.0,202.84
B2Be3O6,400.0,175.017
B2Be3O6,300.0,140.415
Al1Cl4Na1,298.0,154.975
Al1Cl4Na1,900.0,197.27599999999998
Al1Cl4Na1,800.0,193.51
Al1Cl4Na1,700.0,189.11700000000002
Al1Cl4Na1,600.0,182.422
Al1Cl4Na1,500.0,174.054
Al1Cl4Na1,400.0,164.808
Al1Cl4Na1,300.0,154.808
Al1Cl6K3,298.0,248.90599999999998
Al1Cl6K3,1900.0,341.36199999999997
Al1Cl6K3,1800.0,339.32199999999995
Al1Cl6K3,1700.0,336.969
Al1Cl6K3,1600.0,334.30199999999996
Al1Cl6K3,1500.0,331.32
Al1Cl6K3,1400.0,328.026
Al1Cl6K3,1300.0,324.103
Al1Cl6K3,1200.0,319.658
Al1Cl6K3,1100.0,314.532
Al1Cl6K3,1000.0,308.779
Al1Cl6K3,900.0,302.88
Al1Cl6K3,800.0,295.809
Al1Cl6K3,700.0,287.8590000000001
Al1Cl6K3,600.0,279.491
Al1Cl6K3,500.0,269.659
Al1Cl6K3,400.0,259.157
Al1Cl6K3,300.0,249.283
Br2Hg1,1400.0,107.587
Br2Hg1,1300.0,104.65899999999999
Br2Hg1,1200.0,101.73
Br2Hg1,1100.0,98.801
Br2Hg1,1000.0,95.87200000000001
Br2Hg1,900.0,92.943
Br2Hg1,800.0,90.015
Br2Hg1,700.0,87.086
Br2Hg1,600.0,84.15700000000002
Br2Hg1,500.0,81.206
Br2Hg1,400.0,78.321
Br2Hg1,300.0,75.366
Br2Hg1,298.0,75.312
Al1Cl1O1,298.0,56.902
Al1Cl1O1,2900.0,83.052
Al1Cl1O1,2800.0,83.052
Al1Cl1O1,2700.0,83.052
Al1Cl1O1,2600.0,83.052
Al1Cl1O1,2500.0,83.052
Al1Cl1O1,2400.0,83.052
Al1Cl1O1,2300.0,83.036
Al1Cl1O1,2200.0,83.01100000000002
Al1Cl1O1,2100.0,82.958
Al1Cl1O1,2000.0,82.885
Al1Cl1O1,1900.0,82.77
Al1Cl1O1,1800.0,82.62
Al1Cl1O1,1700.0,82.435
Al1Cl1O1,1600.0,82.21600000000002
Al1Cl1O1,1500.0,81.961
Al1Cl1O1,1400.0,81.672
Al1Cl1O1,1300.0,81.243
Al1Cl1O1,1200.0,80.709
Al1Cl1O1,1100.0,80.04
Al1Cl1O1,1000.0,79.245
Al1Cl1O1,900.0,78.168
Al1Cl1O1,800.0,76.86
Al1Cl1O1,700.0,74.977
Al1Cl1O1,600.0,72.634
Al1Cl1O1,500.0,69.203
Al1Cl1O1,400.0,64.308
Al1Cl1O1,300.0,57.111999999999995
Be1F4Li2,1400.0,299.5540000000001
Be1F4Li2,1300.0,284.64
Be1F4Li2,1200.0,269.72900000000004
Be1F4Li2,1100.0,254.81900000000002
Be1F4Li2,1000.0,239.91099999999997
Be1F4Li2,900.0,225.00400000000002
Be1F4Li2,800.0,210.1
Be1F4Li2,732.2,199.995
Be1F4Li2,700.0,195.18400000000003
Be1F4Li2,600.0,180.247
Be1F4Li2,500.0,165.352
Be1F4Li2,400.0,150.457
Be1F4Li2,300.0,135.52
Be1F4Li2,298.0,135.269
C1Mg1O3,900.0,127.61200000000001
C1Mg1O3,800.0,122.256
C1Mg1O3,700.0,116.23200000000001
C1Mg1O3,600.0,109.035
C1Mg1O3,500.0,100.061
C1Mg1O3,400.0,89.855
C1Mg1O3,300.0,76.501
C1Mg1O3,298.0,76.21
Br1H4N1,1400.0,174.264
Br1H4N1,1300.0,168.127
Br1H4N1,1200.0,161.502
Br1H4N1,1100.0,154.102
Br1H4N1,1000.0,146.02200000000005
Br1H4N1,900.0,136.817
Br1H4N1,800.0,126.775
Br1H4N1,700.0,115.06
Br1H4N1,600.0,102.42399999999999
Br1H4N1,500.0,87.195
Br1H4N1,411.0,92.844
Br1H4N1,411.0,72.867
Br1H4N1,400.0,92.71700000000001
Br1H4N1,300.0,88.89299999999999
Br1H4N1,298.0,88.676
Ca1I2,1400.0,98.91
Ca1I2,1300.0,96.943
Ca1I2,1200.0,94.977
Ca1I2,1100.0,93.0
Ca1I2,1052.0,92.04799999999999
Ca1I2,1000.0,91.00200000000001
Ca1I2,900.0,89.036
Ca1I2,800.0,87.069
Ca1I2,700.0,85.103
Ca1I2,600.0,83.13600000000002
Ca1I2,500.0,81.17
Ca1I2,400.0,79.161
Ca1I2,300.0,77.195
Ca1I2,298.0,77.157
Br4Mo1,900.0,144.4
Br4Mo1,800.0,142.674
Br4Mo1,700.0,140.844
Br4Mo1,600.0,138.909
Br4Mo1,500.0,136.817
Br4Mo1,400.0,135.143
Br4Mo1,300.0,133.093
Br4Mo1,298.0,133.05100000000002
Br4Ti1,1400.0,133.779
Br4Ti1,1300.0,133.779
Br4Ti1,1200.0,133.779
Br4Ti1,1100.0,133.779
Br4Ti1,1000.0,133.779
Br4Ti1,900.0,133.779
Br4Ti1,800.0,133.779
Br4Ti1,700.0,133.779
Br4Ti1,600.0,133.779
Br4Ti1,500.0,133.779
Br4Ti1,400.0,133.779
Br4Ti1,311.4,133.779
Br4Ti1,300.0,131.815
Br4Ti1,298.0,131.503
Ba1Br2,298.0,77.015
Ba1Br2,1400.0,100.839
Ba1Br2,1300.0,98.675
Ba1Br2,1200.0,96.512
Ba1Br2,1130.0,95.00200000000001
Ba1Br2,1100.0,94.353
Ba1Br2,1000.0,92.19
Ba1Br2,900.0,90.027
Ba1Br2,800.0,87.86399999999998
Ba1Br2,700.0,85.70100000000002
Ba1Br2,600.0,83.542
Ba1Br2,500.0,81.37899999999998
Ba1Br2,400.0,79.21600000000002
Ba1Br2,300.0,77.053
Be1O4S1,298.0,85.697
Be1O4S1,2200.0,200.832
Be1O4S1,2100.0,200.832
Be1O4S1,2000.0,200.832
Be1O4S1,1900.0,200.832
Be1O4S1,1800.0,200.832
Be1O4S1,1700.0,200.706
Be1O4S1,1600.0,200.00400000000002
Be1O4S1,1500.0,198.65599999999998
Be1O4S1,1400.0,196.581
Be1O4S1,1300.0,193.543
Be1O4S1,1200.0,189.209
Be1O4S1,1100.0,183.088
Be1O4S1,1000.0,174.43099999999995
Be1O4S1,900.0,162.046
Be1O4S1,800.0,149.787
Be1O4S1,700.0,137.988
Be1O4S1,600.0,126.81700000000001
Be1O4S1,500.0,116.35700000000001
Be1O4S1,400.0,103.88
Be1O4S1,300.0,86.111
Ba1F2,298.0,72.204
Ba1F2,1900.0,107.654
Ba1F2,1800.0,107.654
Ba1F2,1700.0,107.654
Ba1F2,1641.0,107.654
Ba1F2,1600.0,107.654
Ba1F2,1500.0,107.654
Ba1F2,1480.0,107.104
Ba1F2,1480.0,107.654
Ba1F2,1400.0,114.014
Ba1F2,1300.0,137.654
Ba1F2,1240.0,194.91400000000002
Ba1F2,1240.0,194.713
Ba1F2,1200.0,130.541
Ba1F2,1100.0,104.182
Ba1F2,1000.0,94.55799999999999
Ba1F2,900.0,88.70100000000002
Ba1F2,800.0,84.935
Ba1F2,700.0,82.383
Ba1F2,600.0,80.333
Ba1F2,500.0,78.45
Ba1F2,400.0,75.94
Ba1F2,300.0,72.304
Cl2Fe1,1900.0,89.95299999999996
Cl2Fe1,1800.0,89.90700000000002
Cl2Fe1,1700.0,89.81700000000002
Cl2Fe1,1600.0,89.684
Cl2Fe1,1500.0,89.507
Cl2Fe1,1400.0,89.287
Cl2Fe1,1300.0,88.962
Cl2Fe1,1200.0,88.554
Cl2Fe1,1100.0,88.01299999999998
Cl2Fe1,1000.0,87.354
Cl2Fe1,950.0,86.944
Cl2Fe1,900.0,86.50399999999998
Cl2Fe1,800.0,85.508
Cl2Fe1,700.0,84.375
Cl2Fe1,600.0,83.10700000000001
Cl2Fe1,500.0,81.638
Cl2Fe1,400.0,79.668
Cl2Fe1,300.0,76.735
Cl2Fe1,298.0,76.664
C1K1N1,1900.0,66.905
C1K1N1,1800.0,66.865
C1K1N1,1700.0,66.82600000000001
C1K1N1,1600.0,66.78699999999999
C1K1N1,1500.0,66.747
C1K1N1,1400.0,66.708
C1K1N1,1300.0,66.669
C1K1N1,1200.0,66.62899999999999
C1K1N1,1100.0,66.59
C1K1N1,1000.0,66.551
C1K1N1,900.0,66.51100000000001
C1K1N1,895.0,66.509
C1K1N1,800.0,66.471
C1K1N1,700.0,66.431
C1K1N1,600.0,66.392
C1K1N1,500.0,66.354
C1K1N1,400.0,66.316
C1K1N1,300.0,66.383
C1K1N1,298.0,66.391
Be1H2O2,298.0,65.70100000000001
Be1H2O2,900.0,110.399
Be1H2O2,800.0,107.495
Be1H2O2,700.0,103.956
Be1H2O2,600.0,99.387
Be1H2O2,500.0,92.994
Be1H2O2,400.0,82.902
Be1H2O2,300.0,66.053
Cs1,900.0,37.656
Cs1,800.0,37.635
Cs1,700.0,37.614000000000004
Cs1,600.0,37.53
Cs1,500.0,37.196
Cs1,450.0,36.777
Cs1,400.0,36.066
Cs1,350.0,34.84
Cs1,301.55,32.501
Cs1,300.0,32.355
Cs1,298.0,32.195
Al1H4Li1,298.0,86.4
Al1H4Li1,1900.0,123.76299999999999
Al1H4Li1,1800.0,123.24700000000001
Al1H4Li1,1700.0,122.71700000000001
Al1H4Li1,1600.0,122.17299999999999
Al1H4Li1,1500.0,121.615
Al1H4Li1,1400.0,121.04299999999999
Al1H4Li1,1300.0,120.416
Al1H4Li1,1200.0,119.74600000000001
Al1H4Li1,1100.0,118.84700000000001
Al1H4Li1,1000.0,117.78
Al1H4Li1,900.0,116.2
Al1H4Li1,800.0,114.223
Al1H4Li1,700.0,111.294
Al1H4Li1,600.0,106.90100000000001
Al1H4Li1,500.0,101.25299999999999
Al1H4Li1,400.0,93.72200000000001
Al1H4Li1,300.0,86.944
C1Be2,3400.0,92.939
C1Be2,3300.0,92.86399999999999
C1Be2,3200.0,92.786
C1Be2,3100.0,92.705
C1Be2,3000.0,92.62100000000001
C1Be2,2900.0,92.53399999999999
C1Be2,2800.0,92.443
C1Be2,2700.0,92.35
C1Be2,2600.0,92.25299999999999
C1Be2,2500.0,92.15299999999999
C1Be2,2400.0,92.04799999999999
C1Be2,2400.0,92.04799999999999
C1Be2,2300.0,91.964
C1Be2,2200.0,91.885
C1Be2,2100.0,91.79700000000001
C1Be2,2000.0,91.72200000000001
C1Be2,1900.0,91.62100000000001
C1Be2,1800.0,91.34899999999999
C1Be2,1700.0,90.84299999999999
C1Be2,1600.0,90.023
C1Be2,1500.0,88.881
C1Be2,1400.0,87.27799999999998
C1Be2,1300.0,85.01100000000002
C1Be2,1200.0,81.797
C1Be2,1100.0,77.525
C1Be2,1000.0,73.249
C1Be2,900.0,68.977
C1Be2,800.0,64.706
C1Be2,700.0,60.434
C1Be2,600.0,51.89
C1Be2,500.0,49.751999999999995
C1Be2,400.0,47.614
C1Be2,300.0,43.32899999999999
C1Be2,298.0,43.25
Cr1,2700.0,68.467
Cr1,2600.0,66.111
Cr1,2500.0,63.763999999999996
Cr1,2400.0,61.425
Cr1,2300.0,59.099
Cr1,2200.0,56.785
Cr1,2130.0,55.174
Cr1,2100.0,54.488
Cr1,2000.0,52.20399999999999
Cr1,1900.0,49.943999999999996
Cr1,1800.0,47.706
Cr1,1700.0,45.50100000000001
Cr1,1600.0,43.32899999999999
Cr1,1500.0,41.2
Cr1,1400.0,39.125
Cr1,1300.0,37.116
Cr1,1200.0,35.187
Cr1,1100.0,33.472
Cr1,1000.0,31.861
Cr1,900.0,30.500999999999998
Cr1,800.0,29.434
Cr1,700.0,28.576999999999998
Cr1,600.0,27.719
Cr1,500.0,26.631
Cr1,450.0,25.983
Cr1,400.0,25.23
Cr1,350.0,24.393
Cr1,311.5,23.680999999999997
Cr1,311.5,23.680999999999997
Cr1,300.0,23.471999999999998
Cr1,298.0,23.434
Cl1Cu1,1400.0,66.874
Cl1Cu1,1300.0,66.459
Cl1Cu1,1200.0,66.01100000000001
Cl1Cu1,1100.0,65.531
Cl1Cu1,1000.0,65.01899999999999
Cl1Cu1,900.0,64.388
Cl1Cu1,800.0,63.68
Cl1Cu1,703.0,62.791000000000004
Cl1Cu1,700.0,62.76
Cl1Cu1,600.0,61.505
Cl1Cu1,500.0,59.831
Cl1Cu1,400.0,56.902
Cl1Cu1,300.0,48.771
Cl1Cu1,298.0,48.534
Cu1F2,1900.0,94.55799999999999
Cu1F2,1800.0,94.55799999999999
Cu1F2,1700.0,94.55799999999999
Cu1F2,1600.0,94.43299999999999
Cu1F2,1500.0,94.22399999999999
Cu1F2,1400.0,93.84700000000001
Cu1F2,1300.0,93.303
Cu1F2,1200.0,92.55
Cu1F2,1109.0,91.713
Cu1F2,1100.0,91.588
Cu1F2,1000.0,90.374
Cu1F2,900.0,88.868
Cu1F2,800.0,87.027
Cu1F2,700.0,84.81
Cu1F2,600.0,81.92299999999999
Cu1F2,500.0,77.73899999999998
Cu1F2,400.0,72.383
Cu1F2,300.0,65.689
Cu1F2,298.0,65.55199999999999
Al2O3,298.0,79.015
Al2O3,2900.0,143.511
Al2O3,2800.0,142.591
Al2O3,2700.0,141.754
Al2O3,2600.0,140.959
Al2O3,2500.0,140.20600000000002
Al2O3,2400.0,139.453
Al2O3,2327.0,138.934
Al2O3,2300.0,138.741
Al2O3,2200.0,138.03
Al2O3,2100.0,137.319
Al2O3,2000.0,136.608
Al2O3,1900.0,135.89600000000002
Al2O3,1800.0,135.143
Al2O3,1700.0,134.306
Al2O3,1600.0,133.361
Al2O3,1500.0,132.29
Al2O3,1400.0,131.08100000000002
Al2O3,1300.0,129.737
Al2O3,1200.0,128.252
Al2O3,1100.0,126.60799999999999
Al2O3,1000.0,124.771
Al2O3,900.0,122.662
Al2O3,800.0,120.135
Al2O3,700.0,116.926
Al2O3,600.0,112.545
Al2O3,500.0,106.131
Al2O3,400.0,96.086
Al2O3,300.0,79.416
B1N1,298.0,19.719
B1N1,3400.0,48.953
B1N1,3300.0,48.953
B1N1,3200.0,48.953
B1N1,3100.0,48.953
B1N1,3000.0,48.953
B1N1,2900.0,48.953
B1N1,2800.0,48.953
B1N1,2700.0,48.953
B1N1,2600.0,48.953
B1N1,2500.0,48.953
B1N1,2400.0,48.953
B1N1,2300.0,48.953
B1N1,2200.0,48.953
B1N1,2100.0,48.953
B1N1,2000.0,48.953
B1N1,1900.0,48.953
B1N1,1800.0,48.953
B1N1,1700.0,48.93899999999999
B1N1,1600.0,48.911
B1N1,1500.0,48.702
B1N1,1400.0,48.283
B1N1,1300.0,47.698
B1N1,1200.0,46.861000000000004
B1N1,1100.0,45.815
B1N1,1000.0,44.35
B1N1,900.0,42.593
B1N1,800.0,40.459
B1N1,700.0,38.074
B1N1,600.0,35.229
B1N1,500.0,31.38
B1N1,400.0,26.276
B1N1,300.0,19.849
Co1O4S1,1900.0,173.25900000000001
Co1O4S1,1800.0,171.921
Co1O4S1,1700.0,170.498
Co1O4S1,1600.0,169.075
Co1O4S1,1500.0,167.56900000000005
Co1O4S1,1400.0,165.979
Co1O4S1,1300.0,164.30599999999995
Co1O4S1,1200.0,162.465
Co1O4S1,1100.0,160.415
Co1O4S1,1000.0,158.113
Co1O4S1,964.0,156.792
Co1O4S1,964.0,157.221
Co1O4S1,900.0,155.394
Co1O4S1,800.0,152.047
Co1O4S1,700.0,147.27700000000004
Co1O4S1,600.0,140.666
Co1O4S1,500.0,131.545
Co1O4S1,400.0,119.286
Co1O4S1,300.0,103.63799999999999
Co1O4S1,298.0,103.219
Cu1O1,1900.0,62.494
Cu1O1,1800.0,61.726000000000006
Cu1O1,1700.0,60.958
Cu1O1,1600.0,60.181000000000004
Cu1O1,1500.0,59.395
Cu1O1,1400.0,58.601000000000006
Cu1O1,1300.0,57.8
Cu1O1,1200.0,56.978
Cu1O1,1100.0,56.135
Cu1O1,1000.0,55.262
Cu1O1,900.0,54.34
Cu1O1,800.0,53.349
Cu1O1,700.0,52.24
Cu1O1,600.0,50.935
Cu1O1,500.0,49.261
Cu1O1,400.0,46.806000000000004
Cu1O1,300.0,42.364
Cu1O1,298.0,42.246
Cr2O3,2900.0,146.24200000000005
Cr2O3,2800.0,145.333
Cr2O3,2700.0,144.428
Cr2O3,2603.0,143.553
Cr2O3,2600.0,143.526
Cr2O3,2500.0,142.628
Cr2O3,2400.0,141.733
Cr2O3,2300.0,140.839
Cr2O3,2200.0,139.947
Cr2O3,2100.0,139.056
Cr2O3,2000.0,138.168
Cr2O3,1900.0,136.88
Cr2O3,1800.0,135.457
Cr2O3,1700.0,134.47799999999998
Cr2O3,1600.0,133.486
Cr2O3,1500.0,132.482
Cr2O3,1400.0,131.457
Cr2O3,1300.0,130.411
Cr2O3,1200.0,129.332
Cr2O3,1100.0,128.202
Cr2O3,1000.0,127.009
Cr2O3,900.0,125.725
Cr2O3,800.0,124.29
Cr2O3,700.0,122.625
Cr2O3,600.0,120.54899999999999
Cr2O3,500.0,117.721
Cr2O3,400.0,112.675
Cr2O3,305.0,126.775
Cr2O3,305.0,126.775
Cr2O3,300.0,121.92200000000001
Cr2O3,298.0,120.366
Cs1F1,1900.0,69.036
Cs1F1,1800.0,68.994
Cs1F1,1700.0,68.91
Cs1F1,1600.0,68.743
Cs1F1,1500.0,68.492
Cs1F1,1400.0,68.157
Cs1F1,1300.0,67.697
Cs1F1,1200.0,66.944
Cs1F1,1100.0,65.85600000000001
Cs1F1,1000.0,64.35
Cs1F1,976.0,63.952
Cs1F1,900.0,62.63399999999999
Cs1F1,800.0,60.876999999999995
Cs1F1,700.0,59.12
Cs1F1,600.0,57.363
Cs1F1,500.0,55.56399999999999
Cs1F1,400.0,53.763999999999996
Cs1F1,300.0,52.007
Cs1F1,298.0,51.965
Cr2N1,2400.0,127.277
Cr2N1,2300.0,124.934
Cr2N1,2200.0,122.59100000000001
Cr2N1,2100.0,119.955
Cr2N1,2000.0,117.48700000000001
Cr2N1,1900.0,114.76700000000001
Cr2N1,1800.0,112.508
Cr2N1,1700.0,109.788
Cr2N1,1600.0,107.027
Cr2N1,1500.0,104.265
Cr2N1,1400.0,101.50399999999999
Cr2N1,1300.0,98.742
Cr2N1,1200.0,95.98100000000001
Cr2N1,1100.0,93.26100000000001
Cr2N1,1000.0,90.5
Cr2N1,900.0,87.738
Cr2N1,800.0,84.977
Cr2N1,700.0,82.257
Cr2N1,600.0,79.49600000000002
Cr2N1,500.0,76.735
Cr2N1,400.0,73.429
Cr2N1,300.0,66.191
Cr2N1,298.0,66.065
Cl1Li1,1900.0,82.863
Cl1Li1,1800.0,80.797
Cl1Li1,1700.0,78.73100000000002
Cl1Li1,1600.0,76.663
Cl1Li1,1500.0,74.598
Cl1Li1,1400.0,72.53399999999998
Cl1Li1,1300.0,70.452
Cl1Li1,1200.0,68.358
Cl1Li1,1100.0,66.266
Cl1Li1,1000.0,64.17
Cl1Li1,900.0,62.06100000000001
Cl1Li1,883.0,61.702
Cl1Li1,800.0,59.93600000000001
Cl1Li1,700.0,57.78100000000001
Cl1Li1,600.0,55.593
Cl1Li1,500.0,53.342
Cl1Li1,400.0,50.968999999999994
Cl1Li1,300.0,48.095
Cl1Li1,298.0,48.028
Fe0.877S1,1700.0,86.10700000000001
Fe0.877S1,1600.0,79.161
Fe0.877S1,1500.0,72.676
Fe0.877S1,1400.0,67.195
Fe0.877S1,1300.0,62.676
Fe0.877S1,1200.0,59.12
Fe0.877S1,1100.0,55.396
Fe0.877S1,1000.0,52.007
Fe0.877S1,900.0,52.886
Fe0.877S1,800.0,53.848
Fe0.877S1,700.0,55.56399999999999
Fe0.877S1,600.0,58.11600000000001
Fe0.877S1,598.0,68.563
Fe0.877S1,598.0,58.175
Fe0.877S1,500.0,62.383
Fe0.877S1,400.0,56.148999999999994
Fe0.877S1,300.0,50.0
Fe0.877S1,298.0,49.883
Fe1H2O2,1400.0,125.436
Fe1H2O2,1200.0,125.102
Fe1H2O2,1100.0,124.516
Fe1H2O2,1000.0,123.38600000000001
Fe1H2O2,900.0,121.545
Fe1H2O2,800.0,118.95100000000001
Fe1H2O2,700.0,115.478
Fe1H2O2,600.0,111.294
Fe1H2O2,500.0,106.77600000000001
Fe1H2O2,400.0,102.09
Fe1H2O2,300.0,97.152
Fe1H2O2,298.0,97.069
Cs1H1O1,900.0,83.68
Cs1H1O1,800.0,83.68
Cs1H1O1,700.0,83.68
Cs1H1O1,600.0,83.68
Cs1H1O1,588.0,83.68
Cs1H1O1,500.0,83.68
Cs1H1O1,493.0,82.17399999999998
Cs1H1O1,493.0,83.68
Cs1H1O1,410.0,74.99
Cs1H1O1,410.0,75.22800000000002
Cs1H1O1,400.0,74.392
Cs1H1O1,300.0,67.99
Cs1H1O1,298.0,67.872
Cl2Hg2,1400.0,126.311
Cl2Hg2,1300.0,125.169
Cl2Hg2,1200.0,123.846
Cl2Hg2,1100.0,122.34
Cl2Hg2,1000.0,120.667
Cl2Hg2,900.0,118.82600000000001
Cl2Hg2,800.0,116.81700000000001
Cl2Hg2,700.0,114.55799999999999
Cl2Hg2,600.0,112.131
Cl2Hg2,500.0,109.32799999999999
Cl2Hg2,400.0,106.023
Cl2Hg2,300.0,102.04799999999999
Cl2Hg2,298.0,101.96799999999999
Co1,2400.0,37.656
Co1,2300.0,37.656
Co1,2200.0,37.656
Co1,2100.0,37.656
Co1,2000.0,37.656
Co1,1900.0,37.656
Co1,1800.0,37.656
Co1,1768.0,37.99
Co1,1700.0,37.782
Co1,1600.0,38.284
Co1,1500.0,39.74800000000001
Co1,1400.0,44.225
Co1,1394.0,54.978
Co1,1394.0,54.998999999999995
Co1,1300.0,48.66
Co1,1200.0,43.221000000000004
Co1,1100.0,39.832
Co1,1000.0,36.986999999999995
Co1,900.0,34.518
Co1,800.0,32.426
Co1,700.1,31.046999999999997
Co1,700.1,30.583000000000002
Co1,700.0,31.045
Co1,600.0,29.665
Co1,500.0,28.2
Co1,450.0,27.39
Co1,400.0,26.526999999999997
Co1,350.0,25.682
Co1,300.0,24.833000000000002
Co1,298.0,24.802
Cu1H2O2,1400.0,122.04700000000001
Cu1H2O2,1300.0,121.88
Cu1H2O2,1200.0,121.50299999999999
Cu1H2O2,1100.0,120.75
Cu1H2O2,1000.0,119.662
Cu1H2O2,900.0,117.98899999999999
Cu1H2O2,800.0,115.56200000000001
Cu1H2O2,700.0,112.131
Cu1H2O2,600.0,108.031
Cu1H2O2,500.0,103.76299999999999
Cu1H2O2,400.0,99.49600000000001
Cu1H2O2,300.0,95.228
Cu1H2O2,298.0,95.186
Al1Li1O2,298.0,67.777
Al1Li1O2,2100.0,117.294
Al1Li1O2,2000.0,116.022
Al1Li1O2,1973.0,115.679
Al1Li1O2,1900.0,114.74600000000001
Al1Li1O2,1800.0,113.449
Al1Li1O2,1700.0,112.14
Al1Li1O2,1600.0,110.81299999999999
Al1Li1O2,1500.0,109.46600000000001
Al1Li1O2,1400.0,108.089
Al1Li1O2,1300.0,106.671
Al1Li1O2,1200.0,105.198
Al1Li1O2,1100.0,103.654
Al1Li1O2,1000.0,102.006
Al1Li1O2,900.0,100.20299999999999
Al1Li1O2,800.0,98.165
Al1Li1O2,700.0,95.751
Al1Li1O2,600.0,92.68799999999999
Al1Li1O2,500.0,88.40799999999999
Al1Li1O2,400.0,81.546
Al1Li1O2,300.0,68.128
Co1F2,1900.0,87.441
Co1F2,1800.0,87.14
Co1F2,1700.0,86.831
Co1F2,1600.0,86.51700000000002
Co1F2,1500.0,86.186
Co1F2,1400.0,85.839
Co1F2,1400.0,85.839
Co1F2,1300.0,85.475
Co1F2,1200.0,85.07700000000001
Co1F2,1100.0,84.646
Co1F2,1000.0,84.161
Co1F2,900.0,83.59200000000001
Co1F2,800.0,82.902
Co1F2,700.0,82.015
Co1F2,600.0,80.789
Co1F2,500.0,78.92699999999998
Co1F2,400.0,75.714
Co1F2,300.0,69.041
Co1F2,298.0,68.90899999999999
Br2Fe1,298.0,80.232
Br2Fe1,1400.0,104.759
Br2Fe1,1300.0,102.53299999999999
Br2Fe1,1200.0,100.307
Br2Fe1,1100.0,98.081
Br2Fe1,1000.0,95.855
Br2Fe1,964.0,95.054
Br2Fe1,900.0,93.63
Br2Fe1,800.0,91.404
Br2Fe1,700.0,89.178
Br2Fe1,650.0,88.061
Br2Fe1,650.0,88.069
Br2Fe1,600.0,86.95200000000001
Br2Fe1,500.0,84.726
Br2Fe1,400.0,82.5
Br2Fe1,300.0,80.274
Fe1I2,1400.0,142.256
Fe1I2,1300.0,142.256
Fe1I2,1200.0,142.256
Fe1I2,1100.0,141.188
Fe1I2,1000.0,136.817
Fe1I2,900.0,126.22399999999999
Fe1I2,860.0,120.005
Fe1I2,800.0,110.876
Fe1I2,700.0,95.395
Fe1I2,650.0,84.546
Fe1I2,650.0,87.86399999999998
Fe1I2,600.0,84.425
Fe1I2,500.0,84.182
Fe1I2,400.0,83.931
Fe1I2,300.0,83.68
Fe1I2,298.0,83.68
Ga1,450.0,27.916
Ga1,400.0,27.46
Ga1,350.0,27.004
Ga1,302.92,26.13300000000001
Ga1,300.0,26.090999999999998
Ga1,298.0,26.064
Cl2Cu1,1400.0,84.75
Cl2Cu1,1300.0,84.19
Cl2Cu1,1200.0,83.60700000000001
Cl2Cu1,1100.0,83.001
Cl2Cu1,1000.0,82.37
Cl2Cu1,900.0,81.655
Cl2Cu1,800.0,80.885
Cl2Cu1,700.0,79.956
Cl2Cu1,600.0,78.785
Cl2Cu1,500.0,77.278
Cl2Cu1,400.0,75.061
Cl2Cu1,300.0,71.923
Cl2Cu1,298.0,71.881
Fe0.947O1,2400.0,64.74
Fe0.947O1,2300.0,64.601
Fe0.947O1,2200.0,64.434
Fe0.947O1,2100.0,64.238
Fe0.947O1,2000.0,64.015
Fe0.947O1,1900.0,63.69600000000001
Fe0.947O1,1800.0,63.303999999999995
Fe0.947O1,1700.0,62.787
Fe0.947O1,1600.0,62.065
Fe0.947O1,1500.0,61.211999999999996
Fe0.947O1,1400.0,60.358000000000004
Fe0.947O1,1300.0,59.496
Fe0.947O1,1200.0,58.63
Fe0.947O1,1100.0,57.76
Fe0.947O1,1000.0,56.87300000000001
Fe0.947O1,900.0,55.968999999999994
Fe0.947O1,800.0,55.041000000000004
Fe0.947O1,700.0,54.07
Fe0.947O1,600.0,53.028
Fe0.947O1,500.0,51.848
Fe0.947O1,400.0,50.38
Fe0.947O1,300.0,48.183
Fe0.947O1,298.0,48.11600000000001
Be1Cl2,298.0,64.852
Be1Cl2,1400.0,85.234
Be1Cl2,1300.0,85.007
Be1Cl2,1200.0,84.67200000000003
Be1Cl2,1100.0,84.23
Be1Cl2,1000.0,83.68
Be1Cl2,900.0,83.023
Be1Cl2,800.0,82.257
Be1Cl2,700.0,81.358
Be1Cl2,688.0,81.278
Be1Cl2,600.0,80.082
Be1Cl2,500.0,77.53
Be1Cl2,400.0,72.76
Be1Cl2,300.0,65.01899999999999
Cl1K1,298.0,51.287
Cl1K1,1400.0,82.006
Cl1K1,1300.0,79.49600000000002
Cl1K1,1200.0,76.149
Cl1K1,1100.0,71.965
Cl1K1,1044.0,69.28699999999999
Cl1K1,1000.0,66.969
Cl1K1,900.0,62.911
Cl1K1,800.0,60.078
Cl1K1,700.0,58.003
Cl1K1,600.0,56.317
Cl1K1,500.0,54.751999999999995
Cl1K1,400.0,53.137
Cl1K1,300.0,51.32899999999999
F1Na1,2900.0,71.128
F1Na1,2800.0,71.128
F1Na1,2700.0,71.128
F1Na1,2600.0,71.128
F1Na1,2500.0,71.128
F1Na1,2400.0,71.128
F1Na1,2300.0,71.128
F1Na1,2200.0,71.128
F1Na1,2100.0,71.128
F1Na1,2000.0,71.128
F1Na1,1900.0,71.128
F1Na1,1800.0,71.128
F1Na1,1700.0,71.128
F1Na1,1600.0,71.128
F1Na1,1500.0,70.626
F1Na1,1400.0,69.16199999999999
F1Na1,1300.0,66.944
F1Na1,1269.0,66.149
F1Na1,1200.0,64.266
F1Na1,1100.0,61.756
F1Na1,1000.0,59.505
F1Na1,900.0,57.492
F1Na1,800.0,55.71
F1Na1,700.0,54.123999999999995
F1Na1,600.0,52.677
F1Na1,500.0,51.262
F1Na1,400.0,49.597
F1Na1,300.0,46.924
F1Na1,298.0,46.852
Fe3O4,2900.0,200.832
Fe3O4,2800.0,200.832
Fe3O4,2700.0,200.832
Fe3O4,2600.0,200.832
Fe3O4,2500.0,200.832
Fe3O4,2400.0,200.832
Fe3O4,2300.0,200.832
Fe3O4,2200.0,200.832
Fe3O4,2100.0,200.832
Fe3O4,2000.0,200.832
Fe3O4,1900.0,200.832
Fe3O4,1800.0,200.832
Fe3O4,1700.0,200.832
Fe3O4,1600.0,200.832
Fe3O4,1500.0,200.832
Fe3O4,1400.0,200.832
Fe3O4,1300.0,200.832
Fe3O4,1200.0,200.832
Fe3O4,1100.0,200.832
Fe3O4,1000.0,200.832
Fe3O4,900.0,273.05
Fe3O4,900.0,273.05
Fe3O4,900.0,200.832
Fe3O4,800.0,252.88099999999997
Fe3O4,700.0,232.71400000000003
Fe3O4,600.0,212.547
Fe3O4,500.0,192.38
Fe3O4,400.0,171.12599999999995
Fe3O4,300.0,147.695
Fe3O4,298.0,147.235
H1Na1O1,1400.0,86.023
H1Na1O1,1300.0,86.023
H1Na1O1,1200.0,86.023
H1Na1O1,1100.0,86.023
H1Na1O1,1000.0,86.023
H1Na1O1,900.0,86.023
H1Na1O1,800.0,86.023
H1Na1O1,700.0,86.023
H1Na1O1,600.0,86.023
H1Na1O1,596.0,86.023
H1Na1O1,572.0,85.887
H1Na1O1,572.0,86.023
H1Na1O1,500.0,75.157
H1Na1O1,400.0,64.936
H1Na1O1,300.0,59.663999999999994
H1Na1O1,298.0,59.53
Cl1Na1O4,298.0,111.294
Cl1Na1O4,1400.0,205.267
Cl1Na1O4,1300.0,201.083
Cl1Na1O4,1200.0,196.648
Cl1Na1O4,1100.0,191.96200000000002
Cl1Na1O4,1000.0,187.025
Cl1Na1O4,900.0,181.58599999999998
Cl1Na1O4,800.0,175.72799999999995
Cl1Na1O4,700.0,168.511
Cl1Na1O4,600.0,160.247
Cl1Na1O4,581.0,158.57399999999996
Cl1Na1O4,581.0,158.57399999999996
Cl1Na1O4,500.0,150.20600000000005
Cl1Na1O4,400.0,135.98
Cl1Na1O4,300.0,111.713
B1F4K1,298.0,114.48299999999999
B1F4K1,1400.0,177.456
B1F4K1,1300.0,173.03799999999995
B1F4K1,1200.0,168.61900000000003
B1F4K1,1100.0,164.197
B1F4K1,1000.0,159.779
B1F4K1,900.0,155.356
B1F4K1,843.0,152.838
B1F4K1,800.0,150.938
B1F4K1,700.0,146.519
B1F4K1,600.0,142.097
B1F4K1,556.0,156.02700000000004
B1F4K1,556.0,140.14600000000002
B1F4K1,500.0,146.963
B1F4K1,400.0,130.817
B1F4K1,300.0,114.78
H1Li1,1400.0,89.29899999999998
H1Li1,1300.0,83.994
H1Li1,1200.0,78.68
H1Li1,1100.0,73.362
H1Li1,1000.0,68.028
H1Li1,961.8,65.985
H1Li1,900.0,62.676
H1Li1,800.0,57.3
H1Li1,700.0,51.876999999999995
H1Li1,600.0,46.38
H1Li1,500.0,40.735
H1Li1,400.0,34.794000000000004
H1Li1,300.0,28.083000000000002
H1Li1,298.0,27.956999999999997
Hg1O1,900.0,58.62600000000001
Hg1O1,800.0,57.50899999999999
Hg1O1,700.0,56.066
Hg1O1,600.0,54.12
Hg1O1,500.0,51.631
Hg1O1,400.0,48.325
Hg1O1,300.0,44.145
Hg1O1,298.0,44.062
Be3N2,298.0,64.358
Be3N2,2900.0,129.692
Be3N2,2800.0,129.67700000000002
Be3N2,2700.0,129.659
Be3N2,2600.0,129.639
Be3N2,2500.0,129.615
Be3N2,2473.0,129.606
Be3N2,2400.0,129.588
Be3N2,2300.0,129.559
Be3N2,2200.0,129.526
Be3N2,2100.0,129.49
Be3N2,2000.0,129.452
Be3N2,1900.0,129.411
Be3N2,1800.0,129.366
Be3N2,1700.0,129.319
Be3N2,1600.0,129.269
Be3N2,1500.0,129.047
Be3N2,1400.0,128.616
Be3N2,1300.0,127.926
Be3N2,1200.0,126.92200000000001
Be3N2,1100.0,125.52
Be3N2,1000.0,123.61200000000001
Be3N2,900.0,121.04299999999999
Be3N2,800.0,117.59100000000001
Be3N2,700.0,112.92200000000001
Be3N2,600.0,106.516
Be3N2,500.0,97.512
Be3N2,400.0,84.43299999999998
Be3N2,300.0,64.668
I2Mo1,1400.0,96.445
I2Mo1,1300.0,95.199
I2Mo1,1200.0,93.95200000000001
I2Mo1,1100.0,92.705
I2Mo1,1000.0,91.458
I2Mo1,900.0,90.211
I2Mo1,800.0,88.964
I2Mo1,700.0,87.71799999999998
I2Mo1,600.0,86.471
I2Mo1,500.0,85.22399999999998
I2Mo1,400.0,83.977
I2Mo1,300.0,82.73
I2Mo1,298.0,82.705
Cu1F1,1900.0,64.434
Cu1F1,1800.0,64.434
Cu1F1,1700.0,64.434
Cu1F1,1600.0,64.434
Cu1F1,1500.0,64.434
Cu1F1,1400.0,64.378
Cu1F1,1300.0,64.266
Cu1F1,1200.0,64.057
Cu1F1,1100.0,63.763999999999996
Cu1F1,1000.0,63.346000000000004
Cu1F1,900.0,62.802
Cu1F1,800.0,62.007
Cu1F1,700.0,60.96100000000001
Cu1F1,600.0,59.58
Cu1F1,500.0,57.65600000000001
Cu1F1,400.0,55.145
Cu1F1,300.0,51.965
Cu1F1,298.0,51.882
Cr1N1,298.0,52.677
Cr1N1,2400.0,62.467
Cr1N1,2300.0,61.714
Cr1N1,2200.0,61.003
Cr1N1,2100.0,60.375
Cr1N1,2000.0,59.831
Cr1N1,1900.0,59.078
Cr1N1,1800.0,58.367
Cr1N1,1700.0,57.696999999999996
Cr1N1,1600.0,57.028
Cr1N1,1500.0,56.379
Cr1N1,1400.0,55.68899999999999
Cr1N1,1300.0,55.02
Cr1N1,1200.0,54.391999999999996
Cr1N1,1100.0,53.723
Cr1N1,1000.0,53.053000000000004
Cr1N1,900.0,52.38399999999999
Cr1N1,800.0,51.714
Cr1N1,700.0,51.086999999999996
Cr1N1,600.0,50.417
Cr1N1,500.0,49.74800000000001
Cr1N1,400.0,49.078
Cr1N1,300.0,51.393
Fe1H3O3,1400.0,174.68200000000004
Fe1H3O3,1300.0,173.218
Fe1H3O3,1200.0,171.12599999999995
Fe1H3O3,1100.0,168.40599999999995
Fe1H3O3,1000.0,164.85
Fe1H3O3,900.0,160.247
Fe1H3O3,800.0,154.808
Fe1H3O3,700.0,148.114
Fe1H3O3,600.0,140.582
Fe1H3O3,500.0,129.704
Fe1H3O3,400.0,117.98899999999999
Fe1H3O3,300.0,102.09
Fe1H3O3,298.0,101.671
Al1I3,298.0,98.91
Al1I3,1400.0,129.501
Al1I3,1300.0,129.319
Al1I3,1200.0,129.16
Al1I3,1100.0,128.875
Al1I3,1000.0,128.44899999999998
Al1I3,900.0,127.90100000000001
Al1I3,800.0,126.91799999999999
Al1I3,700.0,125.06299999999999
Al1I3,600.0,121.986
Al1I3,500.0,116.90100000000001
Al1I3,464.15,114.61399999999999
Al1I3,400.0,108.53299999999999
Al1I3,300.0,99.07700000000001
I2Pb1,900.0,102.428
I2Pb1,800.0,95.102
I2Pb1,700.0,88.743
I2Pb1,683.0,87.78
I2Pb1,600.0,83.713
I2Pb1,500.0,80.391
I2Pb1,400.0,78.85600000000002
I2Pb1,300.0,77.613
I2Pb1,298.0,77.57300000000002
I4Zr1,900.0,138.365
I4Zr1,800.0,137.15200000000002
I4Zr1,700.0,135.938
I4Zr1,600.0,134.599
I4Zr1,500.0,133.009
I4Zr1,400.0,131.001
I4Zr1,300.0,127.88
I4Zr1,298.0,127.8
Hf1,2400.0,42.073
Hf1,2300.0,41.372
Hf1,2200.0,40.671
Hf1,2100.0,39.97
Hf1,2054.0,39.648
Hf1,2000.0,39.269
Hf1,1900.0,38.569
Hf1,1800.0,37.868
Hf1,1700.0,37.167
Hf1,1600.0,36.466
Hf1,1500.0,35.765
Hf1,1400.0,35.064
Hf1,1300.0,34.372
Hf1,1200.0,33.571999999999996
Hf1,1100.0,32.759
Hf1,1000.0,31.943
Hf1,900.0,31.12
Hf1,800.0,30.288
Hf1,700.0,29.445
Hf1,600.0,28.583000000000002
Hf1,500.0,27.691999999999997
Hf1,450.0,27.23
Hf1,400.0,26.750999999999998
Hf1,350.0,26.247
Hf1,300.0,25.708000000000002
Hf1,298.0,25.686999999999998
F2Hg2,1400.0,125.825
F2Hg2,1300.0,124.87200000000001
F2Hg2,1200.0,123.709
F2Hg2,1100.0,122.334
F2Hg2,1000.0,120.74799999999999
F2Hg2,900.0,118.95100000000001
F2Hg2,800.0,116.943
F2Hg2,700.0,114.516
F2Hg2,600.0,111.671
F2Hg2,500.0,108.40700000000001
F2Hg2,400.0,104.684
F2Hg2,300.0,100.5
F2Hg2,298.0,100.416
I2Sr1,1400.0,108.24
I2Sr1,1300.0,105.493
I2Sr1,1200.0,102.71700000000001
I2Sr1,1100.0,99.971
I2Sr1,1000.0,97.236
I2Sr1,900.0,94.492
I2Sr1,811.0,92.04799999999999
I2Sr1,800.0,91.755
I2Sr1,700.0,88.994
I2Sr1,600.0,86.274
I2Sr1,500.0,83.51299999999998
I2Sr1,400.0,80.751
I2Sr1,300.0,78.032
I2Sr1,298.0,77.94800000000002
C1N1Na1,298.0,68.681
C1N1Na1,288.5001548,111.06299999999999
C1N1Na1,1900.0,70.191
C1N1Na1,1800.0,70.09
C1N1Na1,1700.0,69.988
C1N1Na1,1600.0,69.885
C1N1Na1,1500.0,69.781
C1N1Na1,1400.0,69.676
C1N1Na1,1300.0,69.57
C1N1Na1,1200.0,69.462
C1N1Na1,1100.0,69.354
C1N1Na1,1000.0,69.245
C1N1Na1,900.0,69.145
C1N1Na1,835.0,69.082
C1N1Na1,800.0,69.046
C1N1Na1,700.0,68.945
C1N1Na1,600.0,68.848
C1N1Na1,500.0,68.752
C1N1Na1,300.0,68.575
C1N1Na1,288.0,111.06200000000001
K2O4S1,1100.0,239.365
K2O4S1,1000.0,226.11599999999999
K2O4S1,900.0,212.865
K2O4S1,857.0,207.169
K2O4S1,800.0,199.61900000000003
K2O4S1,700.0,186.368
K2O4S1,600.0,172.52700000000004
K2O4S1,500.0,160.733
K2O4S1,400.0,147.649
K2O4S1,300.0,131.666
K2O4S1,298.0,131.319
Mg1O3Si1,2400.0,122.432
Mg1O3Si1,2300.0,122.432
Mg1O3Si1,2200.0,122.432
Mg1O3Si1,2100.0,122.432
Mg1O3Si1,2000.0,122.432
Mg1O3Si1,1900.0,122.432
Mg1O3Si1,1850.0,122.432
Mg1O3Si1,1800.0,122.432
Mg1O3Si1,1700.0,122.432
Mg1O3Si1,1600.0,122.432
Mg1O3Si1,1500.0,122.432
Mg1O3Si1,1400.0,122.432
Mg1O3Si1,1300.0,122.432
Mg1O3Si1,1258.0,120.34
Mg1O3Si1,1258.0,122.432
Mg1O3Si1,1200.0,120.34
Mg1O3Si1,1100.0,120.34
Mg1O3Si1,1000.0,120.34
Mg1O3Si1,903.0,119.788
Mg1O3Si1,903.0,120.34
Mg1O3Si1,900.0,119.675
Mg1O3Si1,800.0,115.78
Mg1O3Si1,700.0,111.62100000000001
Mg1O3Si1,600.0,106.99700000000001
Mg1O3Si1,500.0,101.512
Mg1O3Si1,400.0,94.194
Mg1O3Si1,300.0,82.228
Mg1O3Si1,298.0,81.927
I2Zr1,1400.0,103.01
I2Zr1,1300.0,102.215
I2Zr1,1200.0,101.42
I2Zr1,1100.0,100.583
I2Zr1,1000.0,99.83
I2Zr1,900.0,99.62100000000001
I2Zr1,800.0,98.15700000000001
I2Zr1,700.0,97.445
I2Zr1,700.0,97.445
I2Zr1,600.0,96.609
I2Zr1,500.0,95.855
I2Zr1,400.0,95.01899999999999
I2Zr1,300.0,94.34899999999999
I2Zr1,298.0,94.14
H2Mg1,1900.0,74.883
H2Mg1,1800.0,74.475
H2Mg1,1700.0,74.08800000000002
H2Mg1,1600.0,73.722
H2Mg1,1500.0,73.204
H2Mg1,1400.0,72.592
H2Mg1,1300.0,71.76100000000002
H2Mg1,1200.0,70.751
H2Mg1,1100.0,69.486
H2Mg1,1000.0,67.99
H2Mg1,900.0,65.898
H2Mg1,800.0,63.095
H2Mg1,700.0,59.538000000000004
H2Mg1,600.0,55.229
H2Mg1,500.0,49.998999999999995
H2Mg1,400.0,43.303999999999995
H2Mg1,300.0,35.51
H2Mg1,298.0,35.334
H1K1,1400.0,63.301
H1K1,1300.0,62.701
H1K1,1200.0,61.923
H1K1,1100.0,60.966
H1K1,1000.0,59.831
H1K1,900.0,58.44
H1K1,800.0,56.818999999999996
H1K1,700.0,54.606
H1K1,600.0,51.923
H1K1,500.0,48.534
H1K1,400.0,44.14100000000001
H1K1,300.0,38.074
H1K1,298.0,37.907
Mg1O4W1,1900.0,195.602
Mg1O4W1,1800.0,191.0
Mg1O4W1,1700.0,186.606
Mg1O4W1,1600.0,182.00400000000002
Mg1O4W1,1500.0,177.611
Mg1O4W1,1400.0,173.00799999999995
Mg1O4W1,1300.0,168.615
Mg1O4W1,1200.0,164.013
Mg1O4W1,1100.0,159.41
Mg1O4W1,1000.0,154.808
Mg1O4W1,900.0,150.415
Mg1O4W1,800.0,146.14700000000005
Mg1O4W1,700.0,141.67
Mg1O4W1,600.0,137.026
Mg1O4W1,500.0,131.58700000000002
Mg1O4W1,400.0,123.428
Mg1O4W1,300.0,109.62100000000001
Mg1O4W1,298.0,109.07700000000001
I4Ti1,379.0,148.114
I4Ti1,300.0,125.947
I4Ti1,298.0,125.62899999999999
H1K1O1,298.0,64.89399999999999
H1K1O1,1400.0,78.65899999999998
H1K1O1,1300.0,78.65899999999998
H1K1O1,1200.0,78.65899999999998
H1K1O1,1100.0,78.65899999999998
H1K1O1,1000.0,78.65899999999998
H1K1O1,900.0,78.65899999999998
H1K1O1,800.0,78.65899999999998
H1K1O1,700.0,78.65899999999998
H1K1O1,679.0,78.65899999999998
H1K1O1,600.0,78.65899999999998
H1K1O1,516.0,80.961
H1K1O1,516.0,78.65899999999998
H1K1O1,500.0,79.58
H1K1O1,400.0,71.672
H1K1O1,300.0,65.01100000000001
I2,600.0,96.816
I2,500.0,81.207
I2,450.0,73.402
I2,400.0,65.598
I2,386.75,63.545
I2,350.0,58.605
I2,300.0,54.506
I2,298.0,54.43600000000001
Mn1,1800.0,48.44600000000001
Mn1,1700.0,47.623999999999995
Mn1,1600.0,46.803000000000004
Mn1,1519.0,46.108000000000004
Mn1,1500.0,45.982
Mn1,1412.0,43.513999999999996
Mn1,1412.0,45.229
Mn1,1400.0,43.43
Mn1,1361.0,39.204
Mn1,1361.0,43.095
Mn1,1300.0,38.953
Mn1,1200.0,38.535
Mn1,1100.0,38.116
Mn1,1000.0,37.698
Mn1,980.0,37.545
Mn1,980.0,37.571999999999996
Mn1,900.0,36.384
Mn1,800.0,34.915
Mn1,700.0,33.426
Mn1,600.0,31.899
Mn1,500.0,30.291999999999998
Mn1,450.0,30.02
Mn1,400.0,28.526999999999997
Mn1,350.0,27.516
Mn1,300.0,26.346999999999998
Mn1,298.0,26.299
F1K1,298.0,48.982
F1K1,1900.0,71.128
F1K1,1800.0,71.128
F1K1,1700.0,71.128
F1K1,1600.0,70.919
F1K1,1500.0,70.5
F1K1,1400.0,69.789
F1K1,1300.0,68.618
F1K1,1200.0,66.777
F1K1,1131.0,64.852
F1K1,1100.0,63.848
F1K1,1000.0,61.17
F1K1,900.0,59.078
F1K1,800.0,57.403999999999996
F1K1,700.0,55.856
F1K1,600.0,54.26600000000001
F1K1,500.0,52.718
F1K1,400.0,51.045
F1K1,300.0,49.022
Li2O3Si1,2400.0,186.46099999999998
Li2O3Si1,2300.0,184.565
Li2O3Si1,2200.0,182.59
Li2O3Si1,2100.0,180.537
Li2O3Si1,2000.0,178.40599999999995
Li2O3Si1,1900.0,176.188
Li2O3Si1,1800.0,173.887
Li2O3Si1,1700.0,171.502
Li2O3Si1,1600.0,169.03400000000005
Li2O3Si1,1500.0,166.523
Li2O3Si1,1474.0,165.856
Li2O3Si1,1400.0,163.942
Li2O3Si1,1300.0,161.293
Li2O3Si1,1200.0,158.57399999999996
Li2O3Si1,1100.0,155.576
Li2O3Si1,1000.0,152.30200000000005
Li2O3Si1,900.0,148.565
Li2O3Si1,800.0,144.43200000000004
Li2O3Si1,700.0,139.649
Li2O3Si1,600.0,134.306
Li2O3Si1,500.0,127.809
Li2O3Si1,400.0,118.82600000000001
Li2O3Si1,300.0,101.01
Li2O3Si1,298.0,100.56700000000001
K2O1,1900.0,150.083
K2O1,1800.0,145.993
K2O1,1700.0,141.91
K2O1,1600.0,137.833
K2O1,1500.0,133.762
K2O1,1400.0,129.69899999999998
K2O1,1300.0,125.64200000000001
K2O1,1200.0,121.59200000000001
K2O1,1100.0,117.54899999999999
K2O1,1000.0,113.512
K2O1,900.0,109.455
K2O1,800.0,105.395
K2O1,700.0,101.384
K2O1,600.0,97.404
K2O1,500.0,94.266
K2O1,400.0,91.546
K2O1,300.0,83.889
K2O1,298.0,83.68
Mg1O4S1,2400.0,186.25900000000001
Mg1O4S1,2300.0,185.067
Mg1O4S1,2200.0,183.80700000000002
Mg1O4S1,2100.0,182.468
Mg1O4S1,2000.0,181.033
Mg1O4S1,1900.0,179.477
Mg1O4S1,1800.0,177.778
Mg1O4S1,1700.0,175.895
Mg1O4S1,1600.0,173.787
Mg1O4S1,1500.0,171.389
Mg1O4S1,1400.0,168.61900000000003
Mg1O4S1,1400.0,168.61900000000003
Mg1O4S1,1300.0,165.352
Mg1O4S1,1200.0,161.41899999999995
Mg1O4S1,1100.0,156.691
Mg1O4S1,1000.0,151.67
Mg1O4S1,900.0,146.231
Mg1O4S1,800.0,140.499
Mg1O4S1,700.0,134.306
Mg1O4S1,600.0,127.61200000000001
Mg1O4S1,500.0,119.411
Mg1O4S1,400.0,109.99700000000001
Mg1O4S1,300.0,96.441
Mg1O4S1,298.0,96.23200000000001
Al1Na1O2,298.0,73.638
Al1Na1O2,2900.0,129.243
Al1Na1O2,2800.0,128.666
Al1Na1O2,2700.0,127.973
Al1Na1O2,2600.0,127.163
Al1Na1O2,2500.0,126.23700000000001
Al1Na1O2,2400.0,125.194
Al1Na1O2,2300.0,124.03399999999999
Al1Na1O2,2200.0,122.759
Al1Na1O2,2100.0,121.366
Al1Na1O2,2000.0,119.85799999999999
Al1Na1O2,1900.0,118.23299999999999
Al1Na1O2,1800.0,116.491
Al1Na1O2,1700.0,114.751
Al1Na1O2,1600.0,112.943
Al1Na1O2,1500.0,111.169
Al1Na1O2,1400.0,109.395
Al1Na1O2,1300.0,107.62100000000001
Al1Na1O2,1200.0,105.84700000000001
Al1Na1O2,1100.0,104.073
Al1Na1O2,1000.0,102.29899999999999
Al1Na1O2,900.0,100.525
Al1Na1O2,800.0,98.751
Al1Na1O2,740.0,99.788
Al1Na1O2,740.0,97.696
Al1Na1O2,700.0,98.291
Al1Na1O2,600.0,94.27
Al1Na1O2,500.0,89.56299999999996
Al1Na1O2,400.0,83.412
Al1Na1O2,300.0,73.889
Mo1O2.750,1400.0,119.553
Mo1O2.750,1300.0,115.05
Mo1O2.750,1200.0,110.63799999999999
Mo1O2.750,1100.0,106.331
Mo1O2.750,1000.0,102.139
Mo1O2.750,900.0,98.072
Mo1O2.750,800.0,94.145
Mo1O2.750,700.0,90.344
Mo1O2.750,600.0,86.626
Mo1O2.750,500.0,82.79700000000003
Mo1O2.750,400.0,78.208
Mo1O2.750,300.0,70.354
Mo1O2.750,298.0,70.135
N0.465V1,3400.0,66.777
N0.465V1,3300.0,65.898
N0.465V1,3200.0,65.01899999999999
N0.465V1,3100.0,64.141
N0.465V1,3000.0,63.303999999999995
N0.465V1,2900.0,62.425
N0.465V1,2800.0,61.505
N0.465V1,2700.0,60.583999999999996
N0.465V1,2600.0,59.622
N0.465V1,2500.0,58.743
N0.465V1,2400.0,57.907
N0.465V1,2300.0,56.902
